Repository: RinehartGroup/Cauchy_Single

# [Cauchy_Single](https://github.com/RinehartGroup/Cauchy_Single/blob/main/Cauchy_Single.ipynb)
`Cauchy_Single` is a Jupyter Notebook for the fitting of magnetization curves to a single Cauchy distribution

## Importing data
`Cauchy_Single` imports a .csv with headers of temperature (`Temp`), magnetic field in Tesla (`Field`), magnetic moment (`Moment_emu`), magnetic moment per gram (`Moment_emu_g`), and a corrected magnetic field in Tesla (`Field_True`)
- Note: Due to slight remnant fields in the SQUID magnetometer, `Field` is converted to `Field_True` through a measurement of the Pd standard, described previously in [Quantum Design Application Note 1500-021](https://qdusa.com/siteDocs/appNotes/1500-021.pdf)

## Selecting and manipulating data
- `Cauchy_Single` will automatically select the forward sweep of the magnetization curve, then interpolate to generate 10,000 equally spaced points, preventing emphasis of the fit to any specific region.

## Fit parameters
The modified Cauchy distribution consists of four parameters with initial guesses and reasonable bounds:
- Chi_linear (`Xp`): linear contribution due to paramagnetic/diamagnetic signal(s)
- Gamma (`gamma`): sharpness of magnetization curve
- Coercive field (`Hc`): offset in field (x-axis)
- Saturation magnetization (`Ms`): scaling factor in emu/g

## Output
- Plot of interpolated magnetization curve with Cauchy fit to curve
- Derivative of Cauchy fit (dMdH vs. H)

## Usage
- Change directories for finding files and saving purposes
- Ensure reasonable initial guesses for fit

## Notes
- To reach the correct susceptibility unit (cm<sup>3</sup>/g), ensure that the dMdH values are divided by 10,000, as the native unit for magnetic field in this code is in Tesla, not Oerstead.

File: Data/KMK242/MvsH/KMK242_300K_MvsH.csv
,Temp,Field,Moment_emu,Moment_emu_g,Field_True
0,300.0,-6.99995703125,-0.148090956233768,-81.13150364526109,-6.764925
1,300.0,-6.5000421875,-0.14801842577615,-81.0917678961223,-6.28322
2,300.0,-6.000041796875,-0.147906289967801,-81.03033438947745,-5.799313
3,300.0,-5.500026953125,-0.147776313593394,-80.9591269439846,-5.316038
4,300.0,-5.0000390625,-0.147632047230461,-80.8800907405063,-4.832623
5,300.0,-4.5000328125,-0.14748743388235,-80.80086444149518,-4.349575
6,300.0,-4.000023828125,-0.147308790330329,-80.70299472439298,-3.8666050000000003
7,300.0,-3.500026171875,-0.147102316824422,-80.58987839086954,-3.3831629999999997
8,300.0,-3.000035546875,-0.146851701405623,-80.45257894814223,-2.899338
9,300.0,-2.500028125,-0.146541205309386,-80.28247392752283,-2.4161
10,300.0,-2.000025390625,-0.146127795485048,-80.05598770903073,-1.9329150000000002
11,300.0,-1.50002265625,-0.145549501942803,-79.73917008678093,-1.4495799999999999
12,300.0,-1.0000310546875,-0.144572232718057,-79.20377397829256,-0.9662440000000001
13,300.0,-0.95004599609375,-0.144436801356621,-79.12957802282392,-0.91775
14,300.0,-0.9000451171875,-0.144290440222104,-79.04939420052592,-0.869359
15,300.0,-0.8500455078125,-0.14411356169674,-78.95249145176734,-0.820809
16,300.0,-0.80004091796875,-0.143920480206465,-78.84671192254781,-0.7724270000000001
17,300.0,-0.750043701171875,-0.143698352410949,-78.7250193998581,-0.723916
18,300.0,-0.700019677734375,-0.143438356661202,-78.58258095084805,-0.675545
19,300.0,-0.650046875,-0.143139930385409,-78.41908837103028,-0.627235
20,300.0,-0.60003623046875,-0.142781824786562,-78.22290052514737,-0.578851
21,300.0,-0.550029248046875,-0.142356275421824,-77.98976366983541,-0.5304949999999999
22,300.0,-0.500029541015625,-0.141827270781499,-77.69994893032398,-0.48213999999999996
23,300.0,-0.450021337890625,-0.141145957793335,-77.32669219278536,-0.433838
24,300.0,-0.400043676757812,-0.140243911544913,-76.83250692750475,-0.385323
25,300.0,-0.350045263671875,-0.138992155982967,-76.1467337140704,-0.33692
26,300.0,-0.300039501953125,-0.137122351818637,-75.1223631027091,-0.288381
27,300.0,-0.250030053710938,-0.134114252721983,-73.47437858675902,-0.23994400000000002
28,300.0,-0.200041418457031,-0.128785781623891,-70.55518025545712,-0.191347
29,300.0,-0.150022192382813,-0.118586070761907,-64.96727738802346,-0.142725
30,300.0,-0.100018865966797,-0.0987667889842659,-54.109300826302174,-0.094154
31,300.0,-0.0800336730957031,-0.0867434245411562,-47.522310905022785,-0.074985
32,300.0,-0.0790192565917969,-0.0859334655765016,-47.07857557935134,-0.073589
33,300.0,-0.0780158386230469,-0.085237665378857,-46.69738203649606,-0.07266900000000001
34,300.0,-0.07701731567382811,-0.0845434766897528,-46.3170713572156,-0.071564
35,300.0,-0.07600901489257811,-0.0838375649449445,-45.93033821189955,-0.07061100000000001
36,300.0,-0.0750141540527344,-0.0831221205799445,-45.53838262876892,-0.069597
37,300.0,-0.0740107360839844,-0.0823991764983281,-45.14231833230781,-0.068772
38,300.0,-0.073008544921875,-0.0816660354369305,-44.740667629199535,-0.068618
39,300.0,-0.07200634765625,-0.0809221693005853,-44.33314120295909,-0.066726
40,300.0,-0.0710065979003906,-0.080170490908574,-43.921334839137245,-0.065582
41,300.0,-0.0700056335449219,-0.079404465089458,-43.501668249653754,-0.06479700000000001
42,300.0,-0.0690022155761719,-0.0786293997040871,-43.07704934153304,-0.063777
43,300.0,-0.0680146850585938,-0.07786716974538,-42.659462310926294,-0.062852
44,300.0,-0.0670222717285156,-0.0770850345199561,-42.2309701969825,-0.061767999999999997
45,300.0,-0.0660151916503906,-0.0762829192669229,-41.79153204201066,-0.060778
46,300.0,-0.0650203308105469,-0.0754784425075471,-41.350800137809856,-0.059908
47,300.0,-0.06401691284179689,-0.074669552297981,-40.90765032869907,-0.058971
48,300.0,-0.0630147277832031,-0.073846418986969,-40.45669744864955,-0.057995000000000005
49,300.0,-0.0620113098144531,-0.0730155520711212,-40.001507719808686,-0.057076999999999996
50,300.0,-0.061014001464843794,-0.0721734828321147,-39.54018080781161,-0.056027
51,300.0,-0.0599983642578125,-0.0713167020412046,-39.07079418469342,-0.055171000000000005
52,300.0,-0.058997399902343706,-0.0704541461904215,-38.59824369996575,-0.05424299999999999
53,300.0,-0.0579988708496094,-0.0695893202941725,-38.124449572772164,-0.053216
54,300.0,-0.0570015625,-0.0687118022020768,-37.643702036945186,-0.052158
55,300.0,-0.055995703125,-0.0678324176028464,-37.16193193678171,-0.051229
56,300.0,-0.0549959533691406,-0.066924322523476,-36.66443282464225,-0.050089
57,300.0,-0.053994982910156204,-0.0660209296220971,-36.16950979669159,-0.049324
58,300.0,-0.0529940185546875,-0.0651058277488007,-35.66817201849576,-0.048308
59,300.0,-0.0519881591796875,-0.0641769568854088,-35.1592909108588,-0.047211
60,300.0,-0.0509884063720703,-0.0632382660392946,-34.64502993409078,-0.04618
61,300.0,-0.049982546997070304,-0.0622888427734047,-34.12488921033281,-0.045351999999999996
62,300.0,-0.0489913513183594,-0.0613258131036719,-33.59729422987306,-0.04421
63,300.0,-0.047986712646484395,-0.0603607840047619,-33.06860386384957,-0.04328
64,300.0,-0.046984521484375,-0.0593785958351742,-32.53051291563901,-0.042369
65,300.0,-0.0459884399414063,-0.0583953022903865,-31.991816388571042,-0.041507999999999996
66,300.0,-0.0449899139404297,-0.0573912197016716,-31.441730601577582,-0.040402
67,300.0,-0.0439852752685547,-0.0563749146826928,-30.884948766623275,-0.039564999999999996
68,300.0,-0.0429855255126953,-0.0553496566361864,-30.323262023199433,-0.038561
69,300.0,-0.0419845550537109,-0.0543147751496592,-29.756303086395366,-0.037516
70,300.0,-0.0409750305175781,-0.0532544155524904,-29.175385988478947,-0.036472000000000004
71,300.0,-0.0399936157226562,-0.0522062414481737,-28.60114470239393,-0.035547
72,300.0,-0.0389987548828125,-0.051138194167939,-28.01601591388852,-0.034649
73,300.0,-0.0379880065917969,-0.0500438590909529,-27.41648537842838,-0.033665
74,300.0,-0.0369882568359375,-0.0489452520264225,-26.81461443824781,-0.032596
75,300.0,-0.0359872863769531,-0.0478338569879584,-26.205737617490843,-0.031642
76,300.0,-0.0349912017822266,-0.0467104677138201,-25.590289764983723,-0.03084
77,300.0,-0.0339853454589844,-0.0455684348259507,-24.964628024648114,-0.02973
78,300.0,-0.0329868194580078,-0.0444174209939759,-24.334046081769714,-0.028868
79,300.0,-0.031982180786132804,-0.0432474114802624,-23.69305737090614,-0.027833999999999998
80,300.0,-0.0309885437011719,-0.0420584056292018,-23.041661532882888,-0.026548000000000002
81,300.0,-0.029983905029296896,-0.0408556895081587,-22.38275453518216,-0.025764999999999996
82,300.0,-0.0289829345703125,-0.0396453396120456,-21.719665380341855,-0.024832
83,300.0,-0.0279819641113281,-0.0384133993725665,-21.044747974364217,-0.023949
84,300.0,-0.0269822143554687,-0.0371626254580583,-20.359512555638624,-0.022893
85,300.0,-0.025977578735351604,-0.0358985703434811,-19.66700104282049,-0.021838999999999997
86,300.0,-0.0249790496826172,-0.0346197137130149,-18.96638053218882,-0.020949000000000002
87,300.0,-0.0239817459106445,-0.0333174188643803,-18.252919413790618,-0.019971
88,300.0,-0.022985664367675802,-0.0320007356339791,-17.531575632754308,-0.01904
89,300.0,-0.0219810272216797,-0.0306573027525108,-16.795577078271645,-0.017943
90,300.0,-0.0209800552368164,-0.0292997146150396,-16.05182357890101,-0.017117
91,300.0,-0.019977864074707,-0.0279168241181678,-15.294208203585011,-0.016066
92,300.0,-0.0189781143188477,-0.0265084078050328,-14.52260853167269,-0.015085
93,300.0,-0.017972254943847698,-0.0251834861799842,-13.796751353178728,-0.014009
94,300.0,-0.0169725051879883,-0.0236041433893132,-12.931509756816995,-0.012991999999999998
95,300.0,-0.0159739807128906,-0.0221309765368403,-12.124436557338054,-0.012153
96,300.0,-0.0149717864990234,-0.0206324438268844,-11.30346669454364,-0.011177
97,300.0,-0.0139879272460938,-0.0191224387125109,-10.476211684806444,-0.010175
98,300.0,-0.0129857330322266,-0.0175542873928033,-9.617101326235014,-0.009132
99,300.0,-0.0119908729553223,-0.0159613862062767,-8.744431774306259,-0.008226
100,300.0,-0.0109899024963379,-0.0143214977768616,-7.846020301569915,-0.007226000000000001
101,300.0,-0.009985265350341799,-0.0126388500687293,-6.924183194579196,-0.0061719999999999995
102,300.0,-0.00898184967041016,-0.010920595793833,-5.982839060456795,-0.0053479999999999995
103,300.0,-0.00798821182250977,-0.0091316169954697,-5.002748556674829,-0.004286
104,300.0,-0.0069823524475097695,-0.0072893880622177,-3.9934850120623775,-0.003254
105,300.0,-0.00598015937805176,-0.0053681088799535,-2.940913856175081,-0.002128
106,300.0,-0.00498285522460937,-0.0033417204491522,-1.8307586884229612,-0.001341
107,300.0,-0.0039818840026855495,-0.0013171037288924,-0.7215741507748777,-0.00040300000000000004
108,300.0,-0.0029796911239624,0.0013428630605146,0.7356863785608002,0.000553
109,300.0,-0.0019738315582275403,0.0035168047914702,1.9266784955351386,0.00155
110,300.0,-0.000976527118682861,0.0055169525572221,3.0224577373951416,0.0026079999999999996
111,300.0,2.81102925539017e-05,0.007421949821839,4.066108858632458,0.0033590000000000004
112,300.0,0.000994859981536865,0.0092117590175439,5.046654294887416,0.004691
113,300.0,0.00199338645935059,0.0109878434993552,6.019680658380557,0.005487
114,300.0,0.00299557971954346,0.01258998190037,6.897410810362018,0.0065
115,300.0,0.00399532814025879,0.0144146488541574,7.897053039553282,0.007448000000000001
116,300.0,0.0049987434387207,0.0160363620258607,8.785507212905516,0.008473
117,300.0,0.00600215873718262,0.0176325591367125,9.65998243415538,0.00946
118,300.0,0.00699824142456055,0.0191974746180332,10.517320041435582,0.010478
119,300.0,0.00800654449462891,0.020726172593334,11.354815919035564,0.01139
120,300.0,0.00900507125854492,0.0222341541621066,12.180962331046938,0.012422
121,300.0,0.0100109313964844,0.0237145711642313,12.992007518808371,0.01344
122,300.0,0.011010679626464799,0.0251631872323715,13.78563059209974,0.014663999999999998
123,300.0,0.0120140953063965,0.0265895910934774,14.567084726775247,0.015394999999999999
124,300.0,0.0130126220703125,0.027990418990017,15.334527091149495,0.016408000000000002
125,300.0,0.014014814758300801,0.0293690148345092,16.089789644834436,0.017289
126,300.0,0.0150108978271484,0.0307254863652128,16.832931412142965,0.018080000000000002
127,300.0,0.016013088989257802,0.0320670347442236,17.567897543566932,0.019413
128,300.0,0.0170189483642578,0.0333781761685173,18.2862052508696,0.0202
129,300.0,0.0180150314331055,0.0346850685251376,19.002185110083488,0.021393000000000002
130,300.0,0.0190208908081055,0.0359685283272811,19.705327464379447,0.0221
131,300.0,0.0200157501220703,0.0372258811575075,20.394167136451415,0.023119
132,300.0,0.0210081665039062,0.0384577421376818,21.06904112028674,0.024149
133,300.0,0.0220079162597656,0.0396902333084347,21.744260353491274,0.025121
134,300.0,0.0230113296508789,0.0409021196886779,22.40819126984742,0.02609
135,300.0,0.0240074142456055,0.0421056438259462,23.067540938545676,0.027223
136,300.0,0.0250096054077148,0.0432864530041737,23.714446236371536,0.028074
137,300.0,0.026014245605468698,0.0444352672558882,24.3438231410866,0.029093
138,300.0,0.0270103271484375,0.0456016807909054,24.982841798098633,0.029986000000000002
139,300.0,0.028012518310546897,0.0467427138612265,25.60795578924599,0.031051
140,300.0,0.0290147094726562,0.0478709790609512,26.226074913413097,0.03135
141,300.0,0.0300156829833984,0.048983662473448,26.83565756878136,0.032962
142,300.0,0.031017877197265602,0.0500866465205632,27.439926435125454,0.033962
143,300.0,0.0320225128173828,0.0511697136796531,28.033283851408573,0.035022000000000005
144,300.0,0.0330234832763672,0.0522453961722558,28.62259558447603,0.035986000000000004
145,300.0,0.034004898071289105,0.0532867418853993,29.19309594230014,0.036947
146,300.0,0.0350070922851562,0.0543415640434569,29.7709793589381,0.037933999999999996
147,300.0,0.0360129516601562,0.0553792446671512,30.339471800643828,0.038877999999999996
148,300.0,0.0370114807128906,0.0564055667323671,30.90174146580714,0.039695
149,300.0,0.0380100067138672,0.057416882289151,31.455789828167656,0.040795
150,300.0,0.0390085327148438,0.0584192966106142,32.004961656374874,0.041805
151,300.0,0.0400143920898438,0.0594067811878575,32.54595423698721,0.042739
152,300.0,0.0410080291748047,0.0603876658541782,33.0833310620484,0.043613
153,300.0,0.0420138885498047,0.061359711338438,33.615865348781576,0.044714
154,300.0,0.0430173065185547,0.0623214750713774,34.142766786852384,0.04551
155,300.0,0.04400849609375,0.063261024702333,34.65749824816086,0.046556
156,300.0,0.0450058013916016,0.0641993738668329,35.17157203494888,0.047514999999999995
157,300.0,0.0460141052246094,0.0651232539692823,35.67771895847429,0.048692
158,300.0,0.0470126342773438,0.0660435569163701,36.18190614049596,0.049645
159,300.0,0.048012384033203105,0.0669474054237948,36.67707877182894,0.050589
160,300.0,0.049013351440429696,0.067842683249091,37.167555962292084,0.051466
161,300.0,0.0500179870605469,0.0687305810653893,37.65399002114111,0.052434
162,300.0,0.0510152923583984,0.0696111506587041,38.13640931929968,0.053591999999999994
163,300.0,0.0520162658691406,0.0704756756949354,38.61003862059003,0.054362
164,300.0,0.053019677734375,0.0713347615962607,39.080688096476614,0.055575
165,300.0,0.0540169860839844,0.0721887501205953,39.54854497874087,0.056449
166,300.0,0.0550228454589844,0.0730279831997782,40.0083181030056,0.057434000000000006
167,300.0,0.0560238098144531,0.0738574221299807,40.462725511132675,0.058437
168,300.0,0.0570321228027344,0.0746844248095641,40.91579822144286,0.059313
169,300.0,0.0580294189453125,0.0754938910572551,41.35926361254744,0.060358
170,300.0,0.0590291687011719,0.0762950564132834,41.798181367258,0.06138099999999999
171,300.0,0.0600252563476563,0.0770871794358418,42.232145287314985,0.06224299999999999
172,300.0,0.061029895019531294,0.0778745906501698,42.66352784726502,0.063414
173,300.0,0.0620308654785156,0.078651005857858,43.08888625438717,0.063983
174,300.0,0.0630269409179688,0.0794123171244995,43.50596998033194,0.065197
175,300.0,0.06403280029296879,0.0801779016734385,43.92539482032657,0.066197
176,300.0,0.06503621826171871,0.0809276559584096,44.33614706375298,0.067285
177,300.0,0.06602008056640621,0.0816620428347205,44.73848028549541,0.068004
178,300.0,0.0670247131347656,0.0823924609359309,45.13863921719528,0.069074
179,300.0,0.068018359375,0.0831086488000414,45.531002125677354,0.069982
180,300.0,0.069025439453125,0.0838404680952501,45.93192870031013,0.071142
181,300.0,0.0700264099121094,0.0845450394963728,46.31792753948502,0.071885
182,300.0,0.0710286010742188,0.0852517883289077,46.70511928259576,0.073121
183,300.0,0.0720332397460937,0.0859354630121016,47.079669872735515,0.07381900000000001
184,300.0,0.0730244323730469,0.086629321719274,47.45979977169701,0.07491
185,300.0,0.07402662353515621,0.0863702404285751,47.31786230829394,0.076021
186,300.0,0.0750300415039063,0.0879316829649311,48.17329726564717,0.077059
187,300.0,0.076026123046875,0.088597104815404,48.53784805700041,0.078113
188,300.0,0.0770344299316406,0.0892543391186098,48.89791330758979,0.078958
189,300.0,0.0780329528808594,0.0899040407589556,49.25385179527731,0.080139
190,300.0,0.0790388122558594,0.0905444123306092,49.60467881281593,0.081048
191,300.0,0.0800385620117187,0.0911713446808064,49.948143164380156,0.082083
192,300.0,0.100032312011719,0.102319744052874,56.05578422023206,0.100766
193,300.0,0.150044189453125,0.120424053335195,65.97421456796341,0.14916400000000002
194,300.0,0.200047509765625,0.129783782076236,71.10193394924505,0.197745
195,300.0,0.250031274414062,0.134707701616796,73.79949905594414,0.24601199999999998
196,300.0,0.300017504882812,0.137525121137005,75.34301992911104,0.294141
197,300.0,0.35003427734375,0.139303632475565,76.3173758439972,0.342116
198,300.0,0.400036376953125,0.140515402861584,76.9812432130169,0.390281
199,300.0,0.45003720703125,0.141389868686458,77.4603185668584,0.438467
200,300.0,0.50004423828125,0.142051620962906,77.8228589852223,0.486674
201,300.0,0.550029248046875,0.142571406233231,78.10762290076862,0.534953
202,300.0,0.60002275390625,0.142991744886557,78.33790507229251,0.5831569999999999
203,300.0,0.650027294921875,0.143340850850042,78.52916247564372,0.6313529999999999
204,300.0,0.70002451171875,0.143634074724627,78.68980492441159,0.679583
205,300.0,0.750033935546875,0.143887827785084,78.82882332143623,0.7278399999999999
206,300.0,0.800044580078125,0.144110013762358,78.95054771895228,0.776065
207,300.0,0.85005283203125,0.144306475991075,79.05817938283423,0.824367
208,300.0,0.9000244140625,0.14448220244793,79.15445097184602,0.872591
209,300.0,0.95003623046875,0.144640751281192,79.24131181447197,0.9211290000000001
210,300.0,1.00002861328125,0.144778941567918,79.31701924479981,0.9694790000000001
211,300.0,1.50003740234375,0.145756165345105,79.85239045488187,1.452107
212,300.0,2.0000302734375,0.146349545695469,80.17747337204928,1.9351650000000002
213,300.0,2.500023046875,0.146768768455991,80.4071442026554,2.418304
214,300.0,3.000044140625,0.147099027108366,80.5880761227434,2.901496
215,300.0,3.500041796875,0.147375882075994,80.73975087984243,3.384872
216,300.0,4.00003359375,0.147616814727188,80.87174562662325,3.8680510000000004
217,300.0,4.500033984375,0.147822636127602,80.98450470471039,4.350998000000001
218,300.0,5.000033984375,0.148004922461696,81.08437011685402,4.833914
219,300.0,5.50004921875,0.148178257114852,81.17933135825608,5.316692
220,300.0,6.000028515625,0.14832798913389,81.26136191675431,5.799654
221,300.0,6.500034765625,0.148465970098511,81.33695467014604,6.28304
222,300.0,7.0000375,0.148594788503649,81.40752772316579,6.766233000000001
223,300.0,6.500033203125,0.148474970874123,81.34188573736276,6.282483999999999
224,300.0,6.000026171875,0.148341096887725,81.26854298847599,5.799607
225,300.0,5.500044140625,0.148196304541865,81.18921862570123,5.316139
226,300.0,5.00004140625,0.148031107613826,81.09871563004076,4.832643
227,300.0,4.50004765625,0.147845249273216,80.99689329718403,4.349002
228,300.0,4.000030078125,0.147633786352818,80.88104351720136,3.8656099999999998
229,300.0,3.5000296875,0.147383422815663,80.74388206761716,3.38256
230,300.0,3.0000271484375,0.147105166895081,80.59143979964114,2.899679
231,300.0,2.5000341796875,0.146778547004579,80.41250137213146,2.416794
232,300.0,2.000038671875,0.146354080344943,80.17995767588312,1.9333650000000002
233,300.0,1.50003984375,0.145765250088612,79.857367523838,1.449894
234,300.0,1.0000310546875,0.144776753576885,79.31582055578473,0.9663959999999999
235,300.0,0.9500509765625,0.144628080664137,79.23437022776115,0.917761
236,300.0,0.900037890625,0.144475146914313,79.15058560379165,0.869346
237,300.0,0.8500455078125,0.144294319633529,79.05151953275535,0.8210719999999999
238,300.0,0.800036083984375,0.144099472264576,78.9447725684132,0.77267
239,300.0,0.750040087890625,0.143883814507195,78.82662465057906,0.724228
240,300.0,0.700031884765625,0.143626766640879,78.68580119698409,0.675683
241,300.0,0.65002119140625,0.143329036336897,78.52268990472739,0.627268
242,300.0,0.60002275390625,0.142975335632117,78.32891527628964,0.5789350000000001
243,300.0,0.55003779296875,0.142548362341822,78.09499832457979,0.530541
244,300.0,0.500040576171875,0.142018038215902,77.80446070601428,0.482271
245,300.0,0.450031103515625,0.141335725122065,77.43065606143853,0.433842
246,300.0,0.400044946289063,0.140430321887264,76.9346316740429,0.385133
247,300.0,0.350036694335937,0.139169446788624,76.24386233023469,0.33702600000000005
248,300.0,0.300037060546875,0.137298319048057,75.21876659876459,0.288562
249,300.0,0.250026391601562,0.134284691969352,73.56775358257839,0.240116
250,300.0,0.200045068359375,0.128946315872448,70.64312880615344,0.191528
251,300.0,0.150044189453125,0.118744487354155,65.05406578252305,0.142868
252,300.0,0.100028643798828,0.0989023917802238,54.18359070202692,0.094462
253,300.0,0.08002266845703121,0.0867744063732415,47.539284275218314,0.074831
254,300.0,0.0790094787597656,0.0860145933717802,47.12302137257039,0.07374700000000001
255,300.0,0.0780060668945313,0.0853233872686888,46.744344700484724,0.07272200000000001
256,300.0,0.0770087585449219,0.0846269246758146,46.36278826496975,0.071672
257,300.0,0.07601023559570311,0.0839245391850976,45.97798697494006,0.0706
258,300.0,0.0750055969238281,0.0832155054228549,45.589543435044206,0.069601
259,300.0,0.07400584716796879,0.0824914493219129,45.19286991974716,0.068712
260,300.0,0.0730036560058594,0.081759496814886,44.79187036513378,0.06764400000000001
261,300.0,0.072002685546875,0.0810153858543764,44.38420981218437,0.066814
262,300.0,0.0710041564941406,0.0802608018610402,43.97081161716312,0.0658
263,300.0,0.0700031860351562,0.0795005430435968,43.55430447461091,0.06494
264,300.0,0.0690046630859375,0.078736221601079,43.13557162638824,0.063756
265,300.0,0.0680049133300781,0.0779579181159666,42.70917872809512,0.062921
266,300.0,0.0670039367675781,0.0771721997479175,42.27872359253035,0.061925
267,300.0,0.0660005249023437,0.0763716009676623,41.84011623587222,0.060983
268,300.0,0.0650203308105469,0.0755897867596397,41.41179999103702,0.060078999999999994
269,300.0,0.06401691284179689,0.0747761472499135,40.966048281897685,0.058991999999999996
270,300.0,0.0630147277832031,0.0739485310973878,40.512639480961035,0.058138
271,300.0,0.062033306884765604,0.0731338790233887,40.06633303935129,0.057107000000000005
272,300.0,0.0610286682128906,0.0722969690739642,39.6078326397367,0.055969000000000005
273,300.0,0.060028918457031205,0.0714504368821085,39.14406070284032,0.055116
274,300.0,0.0590279479980469,0.0705929625948228,38.674294148326204,0.054099
275,300.0,0.0580330871582031,0.0697225697736576,38.19745018608111,0.053233
276,300.0,0.0570321228027344,0.0688484403345137,37.718559120873984,0.052249000000000004
277,300.0,0.0560189270019531,0.0679525686295597,37.22775657394851,0.051266
278,300.0,0.0550191772460937,0.0670593407641481,36.7384024522539,0.05033
279,300.0,0.0540169860839844,0.066143820180201,36.2368352837864,0.049406
280,300.0,0.053013568115234395,0.065221254861812,35.731408663583366,0.048429
281,300.0,0.052013818359375,0.06429342856097,35.223099818645494,0.047247000000000004
282,300.0,0.0510140716552734,0.0633576330305096,34.71042503808077,0.046564
283,300.0,0.0500143218994141,0.0624072016340682,34.18973201086286,0.045245999999999995
284,300.0,0.049013351440429696,0.0614545817754798,33.667840036530464,0.044326
285,300.0,0.0480111572265625,0.0604826149977618,33.13534886910887,0.043468
286,300.0,0.0470150787353516,0.0595094640194916,32.602208938428106,0.042548
287,300.0,0.046010440063476606,0.0585019273910843,32.050230858744925,0.041388999999999995
288,300.0,0.045013134765625,0.0575043080388957,31.503685950351553,0.040543
289,300.0,0.0440146118164063,0.0564992340074311,30.953057002296084,0.039478
290,300.0,0.0430234130859375,0.0554824051978399,30.395988209103002,0.038584
291,300.0,0.0420151123046875,0.0544356719204207,29.82253627880081,0.037683999999999995
292,300.0,0.0410116973876953,0.0533892445906939,29.249251961680084,0.036528
293,300.0,0.040016836547851604,0.0523289464382888,28.668368526224878,0.035577
294,300.0,0.0390134216308594,0.0512517082994575,28.078204533702305,0.034756999999999996
295,300.0,0.0380185607910156,0.0501641425550851,27.48238257132179,0.033787
296,300.0,0.037018811035156196,0.0490648773476695,26.88015106812476,0.032719
297,300.0,0.0360202850341797,0.0479482863504291,26.268427645798596,0.031723
298,300.0,0.0350180908203125,0.0468298005687808,25.655666167456,0.0307
299,300.0,0.0340146759033203,0.0456877036474718,25.029969346455303,0.029799000000000003
300,300.0,0.0330185943603516,0.0445322574796008,24.3969591521491,0.028897000000000003
301,300.0,0.0320102935791016,0.0433621444112531,23.755913708967793,0.027806
302,300.0,0.0310080993652344,0.0421630098857659,23.098968885327444,0.026822000000000002
303,300.0,0.030018127441406302,0.0409870082410518,22.4546973906229,0.025856
304,300.0,0.0290196014404297,0.0397722229802342,21.78917832502476,0.025054
305,300.0,0.0280161865234375,0.0385314396773185,21.109416254310748,0.023952
306,300.0,0.027016436767578103,0.0372946552734884,20.431844977038764,0.022974
307,300.0,0.0260166870117187,0.0360297389954502,19.73886167655545,0.021996
308,300.0,0.0250096054077148,0.03474981109999,19.037654274313542,0.020968999999999998
309,300.0,0.0240147445678711,0.0334453898979509,18.323028235022296,0.020040000000000002
310,300.0,0.0230149978637695,0.03212875141235,17.601708967386536,0.019030000000000002
311,300.0,0.0220176940917969,0.0307816324517733,16.86369099761866,0.018068999999999998
312,300.0,0.0210142791748047,0.0294256647188936,16.12082523551684,0.017011000000000002
313,300.0,0.0200218627929687,0.0280621475067015,15.373823497634111,0.016077
314,300.0,0.0190221130371094,0.0266622250736371,14.606877190649913,0.015262999999999999
315,300.0,0.018023587036132802,0.0253338743612094,13.879141389569716,0.014115
316,300.0,0.0170250610351562,0.0237550507254717,13.01418421179393,0.013297999999999999
317,300.0,0.0160265335083008,0.0222928504443084,12.213119039022414,0.0122
318,300.0,0.0150206741333008,0.0207905269588188,11.390072403095784,0.011169
319,300.0,0.014024592590332,0.0192610300738194,10.552138843501083,0.010311
320,300.0,0.0130211761474609,0.0176981716369888,9.695928186284487,0.009281999999999999
321,300.0,0.0120202056884766,0.0160988238763669,8.819726884254212,0.0083
322,300.0,0.0110375679016113,0.0144838401738546,7.934959444839588,0.0073560000000000006
323,300.0,0.0100292640686035,0.0128053599066551,7.015405466797657,0.006351
324,300.0,0.00902829284667969,0.0110795681391845,6.0699319238185625,0.005242
325,300.0,0.00803098907470703,0.009300839794028,5.095457122054214,0.004337
326,300.0,0.00702512893676758,0.0074634409390659,4.088839731699592,0.003363
327,300.0,0.006026602172851559,0.0055500553390279,3.0405930680800624,0.002539
328,300.0,0.00502196502685547,0.0035252819373587,1.9313226926559177,0.001407
329,300.0,0.00402832717895508,0.0015067063777865,0.8254477997208708,0.000421
330,300.0,0.0030200233459472697,-0.0011689643410254,-0.6404161139007953,-0.000544
331,300.0,0.00202638549804687,-0.0033521710720099,-1.8364840532125322,-0.0016059999999999998
332,300.0,0.00102297019958496,-0.0053810873659898,-2.9480241086438537,-0.0024219999999999997
333,300.0,2.19993591308594e-05,-0.0072940484974721,-3.996038227528378,-0.0035229999999999997
334,300.0,-0.000994859981536865,-0.0091618025214181,-5.0192856712346865,-0.0044020000000000005
335,300.0,-0.0019872755050659202,-0.0109338302782386,-5.9900895614131215,-0.005536
336,300.0,-0.00299802379608154,-0.0125388203135569,-6.869381978807496,-0.006392
337,300.0,-0.0039965503692627,-0.0143683292501794,-7.871676884151491,-0.0074069999999999995
338,300.0,-0.00499629898071289,-0.0160005819705619,-8.765905140228508,-0.008343999999999999
339,300.0,-0.00600215873718262,-0.0175964261196282,-9.640186991666228,-0.009347
340,300.0,-0.00699824142456055,-0.0191584427574916,-10.495936470039004,-0.010329000000000001
341,300.0,-0.00800287857055664,-0.0206931165003176,-11.336706166763964,-0.011367
342,300.0,-0.00900384902954102,-0.0222011523165333,-12.162882298190617,-0.012237999999999999
343,300.0,-0.0100060424804688,-0.0236757947216024,-12.970763877896696,-0.013312000000000001
344,300.0,-0.011007012939453099,-0.0251275982727398,-13.766133211020422,-0.014255
345,300.0,-0.012009206390380901,-0.0265548392413165,-14.548045954307463,-0.015158000000000001
346,300.0,-0.0130003997802734,-0.0279544341475814,-15.314812826014833,-0.016259
347,300.0,-0.0140050369262695,-0.0293348986492025,-16.07109912190876,-0.017163
348,300.0,-0.0150023422241211,-0.0306969563882692,-16.817301288688665,-0.018207
349,300.0,-0.0160069793701172,-0.0320340860269811,-17.549846617021178,-0.019097
350,300.0,-0.017005505371093802,-0.0333528490805667,-18.272329827409276,-0.019944999999999997
351,300.0,-0.0180089202880859,-0.0346501942263522,-18.983079255337255,-0.021192
352,300.0,-0.0190062240600586,-0.0359337683195383,-19.6862842238831,-0.022241999999999998
353,300.0,-0.0200108612060547,-0.0371826731419799,-20.37049566211946,-0.023115
354,300.0,-0.0210118316650391,-0.0384450301182157,-21.062076851300425,-0.024061000000000003
355,300.0,-0.0220066925048828,-0.0396723400466192,-21.73445754531764,-0.025062
356,300.0,-0.0230088851928711,-0.0408888167124319,-22.40090324569494,-0.026063
357,300.0,-0.0240061920166016,-0.0420800623124145,-23.053526128248468,-0.027022000000000004
358,300.0,-0.0250047164916992,-0.0432649844698782,-23.702684718229236,-0.027874
359,300.0,-0.026003244018554698,-0.0444355029358676,-24.343952258161632,-0.029024
360,300.0,-0.027005435180664103,-0.0455885722833296,-24.975660313440706,-0.030014
361,300.0,-0.0280051849365234,-0.0467263695040137,-25.599001547133486,-0.030907
362,300.0,-0.0290122680664063,-0.0478660310082463,-26.223364126972967,-0.031749
363,300.0,-0.030010791015625,-0.0489684303096891,-26.827312640900825,-0.032815
364,300.0,-0.031009320068359398,-0.0500655630948709,-27.428375898401868,-0.033944999999999996
365,300.0,-0.0320090667724609,-0.051154318442365,-28.024849583834612,-0.034976
366,300.0,-0.0330112609863281,-0.0522306672844074,-28.61452637587239,-0.035703
367,300.0,-0.0340110107421875,-0.0532908500037383,-29.195346571416678,-0.036894
368,300.0,-0.0350132049560547,-0.0543425013932168,-29.771492885201933,-0.037771
369,300.0,-0.0360117309570313,-0.0553768715761167,-30.338171704751325,-0.03868
370,300.0,-0.0370114807128906,-0.0564014176201501,-30.89946837822962,-0.039602
371,300.0,-0.0380124481201172,-0.0574182067620938,-31.456515439535966,-0.040623
372,300.0,-0.038999978637695304,-0.0584025363880135,-31.995779582765483,-0.041568
373,300.0,-0.0399985015869141,-0.0594234527826872,-32.5550877559481,-0.042594
374,300.0,-0.0410006927490234,-0.0603710774556033,-33.0742431220845,-0.043788
375,300.0,-0.0420004425048828,-0.0613402485132772,-33.60520265667236,-0.044545999999999995
376,300.0,-0.04300263671875,-0.062306391271202,-34.13450313983411,-0.04565
377,300.0,-0.0440023864746094,-0.0632503981563191,-34.65167650402071,-0.046624
378,300.0,-0.045003359985351606,-0.0641885954729745,-35.16566710109706,-0.047314
379,300.0,-0.0460031097412109,-0.0651130329947343,-35.672119406314664,-0.04866
380,300.0,-0.046995523071289104,-0.066026149578629,-36.17236954541066,-0.049477999999999994
381,300.0,-0.047996493530273396,-0.0669327786736081,-36.66906551925585,-0.050335000000000005
382,300.0,-0.0489950225830078,-0.067827656669103,-37.159323663304505,-0.05134
383,300.0,-0.0500008819580078,-0.0687186433413719,-37.64744994925377,-0.05235
384,300.0,-0.0510006256103516,-0.0695933635568345,-38.126664670761556,-0.053263
385,300.0,-0.0520003784179687,-0.0704669058433224,-38.605234064888556,-0.054692
386,300.0,-0.0530037902832031,-0.071321447902534,-39.073394200761506,-0.055183
387,300.0,-0.0540010986328125,-0.0721703148960149,-39.53844525673026,-0.056405
388,300.0,-0.0549984008789063,-0.0730093976321802,-39.99813601570146,-0.057257
389,300.0,-0.0560005920410156,-0.0738386654939283,-40.452449704122174,-0.05828099999999999
390,300.0,-0.0570040100097656,-0.0746604351885491,-40.902655528098684,-0.059182000000000005
391,300.0,-0.058001312255859395,-0.0754699219805534,-41.34613217438772,-0.060167
392,300.0,-0.0590010620117187,-0.0762775868809169,-41.788610698900406,-0.061350999999999996
393,300.0,-0.0600008056640625,-0.077068582165045,-42.22195678842339,-0.062252999999999996
394,300.0,-0.0610066711425781,-0.07785521731654,-42.65291418301448,-0.063181
395,300.0,-0.0620015319824219,-0.0786297777623619,-43.077256460435365,-0.064198
396,300.0,-0.0630110534667969,-0.0794014368123572,-43.5000092106355,-0.065256
397,300.0,-0.0640059143066406,-0.080158098571622,-43.91454570794271,-0.06623
398,300.0,-0.0650056640625,-0.0809097083584997,-44.32631448650083,-0.067231
399,300.0,-0.06600908203125,-0.08165321714689,-44.73364513996997,-0.068012
400,300.0,-0.0670088256835938,-0.0823870528292573,-45.135676390582084,-0.068899
401,300.0,-0.0680097961425781,-0.0831116204670775,-45.532630150920106,-0.070575
402,300.0,-0.0690046630859375,-0.0838284867949736,-45.92536475520653,-0.071025
403,300.0,-0.0700117431640625,-0.0845396546237598,-46.31497744163204,-0.072064
404,300.0,-0.07100904541015621,-0.0852417384171475,-46.69961344703805,-0.073041
405,300.0,-0.0720087951660156,-0.0859314310385026,-47.077460959449624,-0.07375599999999999
406,300.0,-0.073008544921875,-0.0866196121829838,-47.454480410549266,-0.074656
407,300.0,-0.0740070678710937,-0.0872915318287976,-47.8225910135196,-0.076248
408,300.0,-0.07501170654296879,-0.0879688724983778,-48.193671519721356,-0.076899
409,300.0,-0.0760114562988281,-0.0886270095955539,-48.554231365214804,-0.07770099999999999
410,300.0,-0.0770136535644531,-0.0892829063967505,-48.913563866473,-0.07899500000000001
411,300.0,-0.07801094970703121,-0.0899303439047437,-49.26826195118866,-0.07977999999999999
412,300.0,-0.0790131469726563,-0.0905709149617281,-49.619198256595055,-0.080272
413,300.0,-0.08001411743164061,-0.0912025079838999,-49.96521595331223,-0.081191
414,300.0,-0.100034753417969,-0.102318177957026,-56.0549262359619,-0.10113
415,300.0,-0.149968420410156,-0.120414113947887,-65.96876928313226,-0.149307
416,300.0,-0.200027966308594,-0.129795990985806,-71.10862258990532,-0.197536
417,300.0,-0.250031274414062,-0.134734677113158,-73.81427755854206,-0.245844
418,300.0,-0.300026049804687,-0.137547157208205,-75.35509237186082,-0.29368099999999997
419,300.0,-0.35002939453125,-0.13933421142986,-76.33412849794007,-0.341963
420,300.0,-0.400024145507812,-0.140541191720994,-76.99537161757608,-0.39012199999999997
421,300.0,-0.45003359375,-0.141421454672482,-77.47762292227225,-0.43834300000000004
422,300.0,-0.500033251953125,-0.142080443893396,-77.83864960302631,-0.48658199999999996
423,300.0,-0.5500353515625,-0.14259788544145,-78.12212951233207,-0.5347810000000001
424,300.0,-0.60004111328125,-0.143018782666434,-78.35271769686081,-0.5830270000000001
425,300.0,-0.6500419921875,-0.143368563880598,-78.54434503571865,-0.631245
426,300.0,-0.70003671875,-0.143664333949085,-78.70638241463688,-0.679566
427,300.0,-0.750042529296875,-0.143916155587074,-78.84434268351521,-0.727866
428,300.0,-0.800034814453125,-0.14414075400468,-78.96738873440272,-0.776219
429,300.0,-0.85004306640625,-0.144336545381317,-79.07465287254671,-0.8245950000000001
430,300.0,-0.9000451171875,-0.144513664041542,-79.1716871789834,-0.872919
431,300.0,-0.950027734375,-0.144667818603089,-79.25614062361065,-0.92153
432,300.0,-1.00001884765625,-0.1447999401092,-79.32852327767185,-0.9697209999999999
433,300.0,-1.50003125,-0.145774897793578,-79.86265301074769,-1.452515
434,300.0,-2.0000498046875,-0.146368236645836,-80.18771319321324,-1.935352
435,300.0,-2.500037890625,-0.146789676534694,-80.41859867568095,-2.41863
436,300.0,-3.000039453125,-0.147129103754814,-80.60455358776214,-2.9020770000000002
437,300.0,-3.500040625,-0.147398734003745,-80.75227028890549,-3.3857459999999997
438,300.0,-4.000047265625,-0.147645410277353,-80.8874116743108,-3.868635
439,300.0,-4.500031640625,-0.147848122019108,-80.99846712856265,-4.352024
440,300.0,-5.000029296875,-0.148030772922952,-81.09853226993184,-4.8349839999999995
441,300.0,-5.50003203125,-0.148202625897177,-81.19268177479948,-5.3171230000000005
442,300.0,-6.000028515625,-0.148353153356766,-81.27514811472288,-5.8011669999999995
443,300.0,-6.50003828125,-0.148484729593952,-81.34723204367015,-6.284162
444,300.0,-7.0000390625,-0.148594681553427,-81.40746913057819,-6.7672490000000005
