Repository: RinehartGroup/Cauchy_Single

# [Cauchy_Single](https://github.com/RinehartGroup/Cauchy_Single/blob/main/Cauchy_Single.ipynb)
`Cauchy_Single` is a Jupyter Notebook for the fitting of magnetization curves to a single Cauchy distribution

## Importing data
`Cauchy_Single` imports a .csv with headers of temperature (`Temp`), magnetic field in Tesla (`Field`), magnetic moment (`Moment_emu`), magnetic moment per gram (`Moment_emu_g`), and a corrected magnetic field in Tesla (`Field_True`)
- Note: Due to slight remnant fields in the SQUID magnetometer, `Field` is converted to `Field_True` through a measurement of the Pd standard, described previously in [Quantum Design Application Note 1500-021](https://qdusa.com/siteDocs/appNotes/1500-021.pdf)

## Selecting and manipulating data
- `Cauchy_Single` will automatically select the forward sweep of the magnetization curve, then interpolate to generate 10,000 equally spaced points, preventing emphasis of the fit to any specific region.

## Fit parameters
The modified Cauchy distribution consists of four parameters with initial guesses and reasonable bounds:
- Chi_linear (`Xp`): linear contribution due to paramagnetic/diamagnetic signal(s)
- Gamma (`gamma`): sharpness of magnetization curve
- Coercive field (`Hc`): offset in field (x-axis)
- Saturation magnetization (`Ms`): scaling factor in emu/g

## Output
- Plot of interpolated magnetization curve with Cauchy fit to curve
- Derivative of Cauchy fit (dMdH vs. H)

## Usage
- Change directories for finding files and saving purposes
- Ensure reasonable initial guesses for fit

## Notes
- To reach the correct susceptibility unit (cm<sup>3</sup>/g), ensure that the dMdH values are divided by 10,000, as the native unit for magnetic field in this code is in Tesla, not Oerstead.

File: Data/KMK242/ZFCFC/KMK242_ZFCFC.csv
,Temp,Field,Moment_emu,Moment_emu_g
0,5.00241851806641,0.0100011535644531,0.005445604587089,2.5931450414709523
1,5.6202175617218,0.0100011535644531,0.0054729772403758,2.6061796382741904
2,6.37217950820923,0.0100011535644531,0.005512367527409,2.6249369178138093
3,7.11186504364014,0.0100011535644531,0.0055616177577601,2.64838940845719
4,7.865154504776,0.0100011535644531,0.0056123185039005,2.6725326209049998
5,8.63596248626709,0.0100011535644531,0.0056641390748462,2.697209083260095
6,9.39588308334351,0.0100011535644531,0.005717762506416,2.7227440506742853
7,10.1339845657349,0.0100011535644531,0.005771853511318,2.74850167205619
8,10.9043264389038,0.0100011535644531,0.0058276153430422,2.77505492525819
9,11.6823205947876,0.0100011535644531,0.005884850883358,2.8023099444561903
10,12.4595518112183,0.0100011535644531,0.0059431702991016,2.8300810948102852
11,13.2398881912231,0.0100011535644531,0.0060024065322309,2.8582888248718565
12,14.6689729690552,0.0100011535644531,0.006118311428764,2.9134816327447615
13,15.4796042442322,0.0100011535644531,0.0061822888226186,2.943947058389809
14,16.2843871116638,0.0100011535644531,0.0062496853574862,2.9760406464219997
15,17.092170715332,0.0100011535644531,0.0063200718595833,3.0095580283729997
16,17.8452644348145,0.0100011535644531,0.006384694353583,3.040330644563333
17,18.6476802825928,0.0100011535644531,0.0064504531100947,3.0716443381403327
18,19.4375972747803,0.0100011535644531,0.0065155197774138,3.1026284654351426
19,20.2141256332397,0.0100011535644531,0.0065782699518709,3.1325095008909045
20,20.9946479797363,0.0100011535644531,0.0066395515736886,3.1616912255659995
21,21.7610349655151,0.0100011535644531,0.0066996129969099,3.190291903290428
22,23.2319841384888,0.0100011535644531,0.006806946571466,3.241403129269523
23,24.0092401504517,0.0100011535644531,0.0068626440909076,3.267925757575047
24,24.7975778579712,0.0100011535644531,0.0069151179110869,3.292913290993761
25,25.5756130218506,0.0100011535644531,0.0069673340618381,3.3177781246848093
26,26.367470741272,0.0100011535644531,0.0070181374794296,3.341970228299809
27,27.1595296859741,0.0100011535644531,0.0070673402265451,3.365400107878618
28,27.938892364502,0.0100011535644531,0.0071167479068567,3.388927574693666
29,28.7253665924072,0.0100011535644531,0.0071649555124769,3.411883577369952
30,29.5270490646362,0.0100011535644531,0.0072126211627118,3.4345815060532376
31,31.0104551315308,0.0100011535644531,0.0073009810182403,3.4766576277334758
32,31.7898817062378,0.0100011535644531,0.007348436482539,3.499255467875714
33,32.5544185638428,0.0100011535644531,0.0073974439356422,3.522592350305809
34,33.3651866912842,0.0100011535644531,0.0074457519862287,3.545596183918428
35,34.1355762481689,0.0100011535644531,0.0074944419630468,3.5687818871651427
36,34.9200973510742,0.0100011535644531,0.0075436031558756,3.5921919789883803
37,35.710844039917,0.0100011535644531,0.0075931666709485,3.6157936528326187
38,36.5070915222168,0.0100011535644531,0.0076435884417929,3.6398040199013804
39,37.9830722808838,0.0100011535644531,0.0077401638487276,3.6857923089179043
40,38.7835426330566,0.0100011535644531,0.0077922097000971,3.710576047665285
41,39.5547714233398,0.0100011535644531,0.0078457834364302,3.736087350681047
42,40.3354244232178,0.0100011535644531,0.0078998928370791,3.7618537319424283
43,41.1153564453125,0.0100011535644531,0.0079547154122333,3.787959720111095
44,41.9178276062012,0.0100011535644531,0.0080111841596273,3.8148495998225234
45,42.7375431060791,0.0100011535644531,0.0080705893803993,3.843137800190142
46,44.2418022155762,0.0100011535644531,0.0081820371443021,3.8962081639533803
47,45.0204257965088,0.0100011535644531,0.0082419064708687,3.924717367080333
48,45.7877731323242,0.0100011535644531,0.0083018063668246,3.953241127059333
49,46.5859718322754,0.0100011535644531,0.0083635257415873,3.9826313055177613
50,47.4040069580078,0.0100011535644531,0.0084284040158004,4.013525721809714
51,48.2061405181885,0.0100011535644531,0.0084925512536001,4.044072025523857
52,49.7061347961426,0.0100011535644531,0.0086142556125157,4.102026482150333
53,50.4980354309082,0.0100011535644531,0.008680916694185,4.133769854373809
54,51.284704208374,0.0100011535644531,0.0087473557639201,4.165407506628619
55,52.0556812286377,0.0100011535644531,0.0088157397600162,4.1979713142934285
56,52.8547840118408,0.0100011535644531,0.0088845527066637,4.230739384125571
57,53.6582317352295,0.0100011535644531,0.0089557757366021,4.264655112667666
58,55.1513805389404,0.0100011535644531,0.0090892721203997,4.328224819237952
59,55.9215984344482,0.0100011535644531,0.0091615207389517,4.362628923310332
60,56.6784191131592,0.0100011535644531,0.0092352491947852,4.397737711802475
61,57.4825954437256,0.0100011535644531,0.0093091832260428,4.432944393353713
62,58.278076171875,0.0100011535644531,0.009384093122052,4.468615772405713
63,59.7649078369141,0.0100011535644531,0.0095283097517372,4.537290357970095
64,60.5687427520752,0.0100011535644531,0.0096058960865714,4.574236231700666
65,61.3546333312988,0.0100011535644531,0.0096843261460404,4.611583879066856
66,62.150842666626,0.0100011535644531,0.0097635723041182,4.64932014481819
67,62.9799728393555,0.0100011535644531,0.0098480741764289,4.689559131632809
68,64.5069198608398,0.0100011535644531,0.0100016211242332,4.762676725825333
69,65.3052558898926,0.0100011535644531,0.0100823083416653,4.801099210316809
70,66.0754165649414,0.0100011535644531,0.010165437131634,4.840684348397142
71,66.8722267150879,0.0100011535644531,0.0102478412191449,4.879924390068999
72,67.6914901733398,0.0100011535644531,0.0103312136311564,4.919625538645904
73,69.1583862304687,0.0100011535644531,0.0104899015810902,4.995191229090571
74,69.9234733581543,0.0100011535644531,0.010574847754131,5.035641787681429
75,70.7008247375488,0.0100011535644531,0.0106608079156709,5.076575197938523
76,71.4929008483887,0.0100011535644531,0.0107464981631449,5.117380077688047
77,72.988941192627,0.0100011535644531,0.0109081366657668,5.194350793222285
78,73.7861747741699,0.0100011535644531,0.0109947842008269,5.235611524203286
79,74.560417175293,0.0100011535644531,0.0110809366904548,5.27663651926419
80,75.3682289123535,0.0100011535644531,0.0111672133428662,5.317720639460094
81,76.8789672851562,0.0100011535644531,0.0113300817546734,5.395277026034952
82,77.7196311950684,0.0100011535644531,0.0114160563646969,5.436217316522333
83,78.5361824035645,0.0100011535644531,0.011502434650016,5.477349833340951
84,79.2979888916016,0.0100011535644531,0.0115890596509099,5.518599833766618
85,80.7634811401367,0.0100011535644531,0.0117499310008579,5.595205238503762
86,81.5446090698242,0.0100011535644531,0.0118361230868219,5.636249088962809
87,82.3467292785645,0.0100011535644531,0.0119212410180805,5.676781437181189
88,83.164379119873,0.0100011535644531,0.0120051404662296,5.716733555347427
89,84.6905708312988,0.0100011535644531,0.0121638207170756,5.792295579559809
90,85.4866905212402,0.0100011535644531,0.0122475605289722,5.8321716804629515
91,86.3049583435059,0.0100011535644531,0.0123318288526339,5.87229945363519
92,87.8243179321289,0.0100011535644531,0.0124875209368777,5.946438541370333
93,88.6614952087402,0.0100011535644531,0.0125730966169577,5.987188865217952
94,89.468204498291,0.0100011535644531,0.0126532179211662,6.025341867221999
95,91.0487861633301,0.0100011535644531,0.0128033261862656,6.096821993459809
96,91.8661651611328,0.0100011535644531,0.0128850319686355,6.1357295088740464
97,92.653865814209,0.0100011535644531,0.0129634973324602,6.173093967838189
98,94.1462173461914,0.0100011535644531,0.0131082634444869,6.242030211660428
99,94.9557113647461,0.0100011535644531,0.01318349893728,6.277856636799999
100,95.7589645385742,0.0100011535644531,0.0132594049034038,6.31400233495419
101,97.2719993591309,0.0100011535644531,0.0133988009308522,6.380381395643904
102,98.0995788574219,0.0100011535644531,0.0134716799016411,6.4150856674481425
103,98.9137535095215,0.0100011535644531,0.0135443558273204,6.449693251104952
104,100.41915512085,0.0100011535644531,0.0136781312631798,6.513395839609428
105,101.234184265137,0.0100011535644531,0.0137473304336926,6.546347825567904
106,102.05415725708,0.0100011535644531,0.0138161632697273,6.579125366536809
107,103.563014984131,0.0100011535644531,0.0139445064675525,6.640241175024999
108,104.36682510376,0.0100011535644531,0.0140116838479619,6.672230403791381
109,105.195068359375,0.0100011535644531,0.014076083989102,6.702897137667618
110,106.704292297363,0.0100011535644531,0.0141979122904392,6.760910614494857
111,107.498035430908,0.0100011535644531,0.0142603622899669,6.790648709508047
112,108.308994293213,0.0100011535644531,0.0143233080560546,6.820622883835523
113,109.831558227539,0.0100011535644531,0.0144377902096109,6.875138195052809
114,110.656253814697,0.0100011535644531,0.0144978988663761,6.903761364940999
115,111.495662689209,0.0100011535644531,0.0145586301432217,6.932681020581761
116,112.993518829346,0.0100011535644531,0.0146679219555879,6.984724740756142
117,113.797470092773,0.0100011535644531,0.0147243605255504,7.011600250262094
118,115.30973815918,0.0100011535644531,0.0148282606560255,7.061076502869285
119,116.132869720459,0.0100011535644531,0.0148825024096827,7.086905909372713
120,117.650741577148,0.0100011535644531,0.0149829521989169,7.134739142341379
121,118.479148864746,0.0100011535644531,0.0150344629721499,7.159268081976142
122,119.953468322754,0.0100011535644531,0.0151271328320972,7.203396586712952
123,120.76545715332,0.0100011535644531,0.0151795702697265,7.228366795107856
124,122.294895172119,0.0100011535644531,0.0152710720084494,7.27193905164257
125,123.173053741455,0.0100011535644531,0.0153198425623995,7.295163124952142
126,124.687938690186,0.0100011535644531,0.0154066024535235,7.336477358820713
127,125.494346618652,0.0100011535644531,0.015451199301074,7.35771395289238
128,127.005931854248,0.0100011535644531,0.0155337200906224,7.397009566963046
129,127.902072906494,0.0100011535644531,0.015579360574055,7.41874313050238
130,129.417182922363,0.0100011535644531,0.0156582510769118,7.456310036624666
131,130.283843994141,0.0100011535644531,0.0157018819251909,7.477086631043285
132,131.785652160645,0.0100011535644531,0.0157761030455797,7.512430021704618
133,132.594581604004,0.0100011535644531,0.0158137262505369,7.530345833588999
134,134.154251098633,0.0100011535644531,0.0158867323412735,7.565110638701666
135,134.928016662598,0.0100011535644531,0.0159230444370834,7.582402112896856
136,136.493469238281,0.0100011535644531,0.0159896758538391,7.614131358970998
137,137.334266662598,0.0100011535644531,0.0160251663392808,7.631031590133713
138,138.816429138184,0.0100011535644531,0.0160883486645226,7.661118411677427
139,139.596412658691,0.0100011535644531,0.016122276023838,7.677274297065713
140,141.155975341797,0.0100011535644531,0.0161821563627822,7.705788744181999
141,141.946907043457,0.0100011535644531,0.0162132244056438,7.720583050306571
142,143.455093383789,0.0100011535644531,0.0162703310069507,7.747776669976522
143,144.254852294922,0.0100011535644531,0.0163036750257278,7.763654774156094
144,145.810173034668,0.0100011535644531,0.0163557188254855,7.788437535945476
145,146.635368347168,0.0100011535644531,0.0163870326007747,7.803348857511761
146,148.178512573242,0.0100011535644531,0.0164404240140247,7.828773340011761
147,148.998962402344,0.0100011535644531,0.0164641609057253,7.84007662177395
148,150.473175048828,0.0100011535644531,0.01651469371891,7.864139866147618
149,151.275772094727,0.0100011535644531,0.0165409235372359,7.876630255826618
150,152.86930847168,0.0100011535644531,0.0165895792666798,7.8997996507999035
151,153.675857543945,0.0100011535644531,0.0166140242515499,7.911440119785666
152,155.226165771484,0.0100011535644531,0.016657502143116,7.932143877674284
153,156.74430847168,0.0100011535644531,0.0166993760644991,7.952083840237665
154,157.533302307129,0.0100011535644531,0.0167209452703388,7.962354890637523
155,159.038452148438,0.0100011535644531,0.0167613924763445,7.981615464925951
156,160.560668945313,0.0100011535644531,0.0168022351452733,8.001064354892046
157,162.091041564941,0.0100011535644531,0.0168405059780499,8.019288560976142
158,163.638374328613,0.0100011535644531,0.0168791404091533,8.037685909120617
159,165.189956665039,0.0100011535644531,0.0169146380140568,8.054589530503238
160,166.716278076172,0.0100011535644531,0.0169490382209583,8.070970581408712
161,168.229888916016,0.0100011535644531,0.0169831131240023,8.08719672571538
162,169.747825622559,0.0100011535644531,0.0170159906172049,8.102852674859475
163,171.26953125,0.0100011535644531,0.0170484294622101,8.11829974390957
164,172.821563720703,0.0100011535644531,0.0170793821103349,8.133039100159476
165,174.334503173828,0.0100011535644531,0.0171095552222172,8.147407248674856
166,175.84903717041,0.0100011535644531,0.0171405007687706,8.162143223224094
167,177.356971740723,0.0100011535644531,0.0171689992893879,8.17571394732757
168,178.897033691406,0.0100011535644531,0.0171969862244187,8.189041059246998
169,180.424362182617,0.0100011535644531,0.0172258100889562,8.202766709026761
170,181.970573425293,0.0100011535644531,0.0172518979162037,8.215189483906522
171,183.481079101562,0.0100011535644531,0.0172788215071882,8.22801024151819
172,185.01114654541,0.0100011535644531,0.0173047357814372,8.240350372112951
173,186.566528320313,0.0100011535644531,0.017331047648459,8.252879832599524
174,188.112937927246,0.0100011535644531,0.0173550216227071,8.264296010812902
175,189.613670349121,0.0100011535644531,0.017379040503855,8.275733573264285
176,191.127548217773,0.0100011535644531,0.0174029266111385,8.28710791006595
177,192.638786315918,0.0100011535644531,0.0174264501292126,8.298309585339332
178,194.172386169434,0.0100011535644531,0.0174487482051917,8.308927716757951
179,195.69605255127,0.0100011535644531,0.0174704042920513,8.319240139072047
180,197.217323303223,0.0100011535644531,0.0174928531132718,8.329930053938952
181,198.747039794922,0.0100011535644531,0.0175143767860897,8.340179421947473
182,200.284233093262,0.0100011535644531,0.0175345354017829,8.34977876275376
183,201.799118041992,0.0100011535644531,0.0175543444059394,8.359211621875904
184,203.332748413086,0.0100011535644531,0.0175741288258584,8.368632774218284
185,204.856338500977,0.0100011535644531,0.0175930843200667,8.377659200031761
186,206.374496459961,0.0100011535644531,0.01761101545019,8.38619783342381
187,207.932861328125,0.0100011535644531,0.0176316892815137,8.396042515006522
188,209.445381164551,0.0100011535644531,0.0176475197909414,8.403580852829236
189,210.948059082031,0.0100011535644531,0.0176647369770683,8.411779512889666
190,212.480072021484,0.0100011535644531,0.0176828229986302,8.420391904109618
191,214.002632141113,0.0100011535644531,0.017698508746538,8.427861307875236
192,215.526634216309,0.0100011535644531,0.0177161619707876,8.436267605136951
193,217.047172546387,0.0100011535644531,0.0177304206451658,8.443057450078951
194,218.603782653809,0.0100011535644531,0.0177481585526012,8.451504072667237
195,220.131996154785,0.0100011535644531,0.0177614075443425,8.45781311635357
196,221.655250549316,0.0100011535644531,0.0177773224942712,8.465391663938664
197,223.214958190918,0.0100011535644531,0.0177915015273993,8.472143584475855
198,224.716896057129,0.0100011535644531,0.0178048442900548,8.478497280978475
199,226.245544433594,0.0100011535644531,0.0178203750985161,8.485892904055286
200,227.767997741699,0.0100011535644531,0.0178333286231078,8.49206124909895
201,229.30396270752,0.0100011535644531,0.0178463873354469,8.498279683546142
202,230.825332641602,0.0100011535644531,0.0178604840277468,8.504992394165143
203,232.368278503418,0.0100011535644531,0.0178719213863255,8.510438755393093
204,233.881195068359,0.0100011535644531,0.0178799443435852,8.514259211231046
205,235.409614562988,0.0100011535644531,0.0178931213489006,8.520533975666952
206,236.919540405273,0.0100011535644531,0.0179040673019657,8.52574633426938
207,238.436935424805,0.0100011535644531,0.0179163214642831,8.531581649658618
208,239.985572814941,0.0100011535644531,0.0179252574441348,8.535836878159426
209,241.521446228027,0.0100011535644531,0.0179346073651959,8.540289221521856
210,243.030616760254,0.0100011535644531,0.0179439369757407,8.544731893209857
211,244.539749145508,0.0100011535644531,0.0179533279967907,8.54920380799557
212,246.09073638916,0.0100011535644531,0.0179618021428206,8.553239115628857
213,247.621017456055,0.0100011535644531,0.0179697045043244,8.55700214491638
214,249.112174987793,0.0100011535644531,0.017975070138847,8.559557208974761
215,250.696418762207,0.0100011535644531,0.0179787224785271,8.561296418346236
216,252.175712585449,0.0100011535644531,0.0179787834457798,8.561325450371331
217,253.750228881836,0.0100011535644531,0.01797703694678,8.56049378418095
218,255.228591918945,0.0100011535644531,0.0179754547870883,8.559740374803951
219,256.757476806641,0.0100011535644531,0.0179779287974589,8.560918474980427
220,258.280822753906,0.0100011535644531,0.0179808890757595,8.562328131314047
221,259.785186767578,0.0100011535644531,0.0179827729067881,8.563225193708618
222,261.321899414062,0.0100011535644531,0.0179872739836525,8.565368563644046
223,262.822189331055,0.0100011535644531,0.017989862864733,8.56660136415857
224,264.348556518555,0.0100011535644531,0.0179934034698346,8.568287366587903
225,265.880599975586,0.0100011535644531,0.0179968382497536,8.569922976073142
226,267.419891357422,0.0100011535644531,0.0179990746942772,8.570987949655807
227,268.949493408203,0.0100011535644531,0.0180010455867843,8.571926469897283
228,270.47688293457,0.0100011535644531,0.0180028841981514,8.572801999119712
229,271.96614074707,0.0100011535644531,0.0180041589818974,8.57340903899876
230,273.489654541016,0.0100011535644531,0.0180042256270448,8.573440774783236
231,275.022827148438,0.0100011535644531,0.0180043158022655,8.573483715364523
232,276.562622070313,0.0100011535644531,0.0180039621951271,8.573315331012903
233,278.105407714844,0.0100011535644531,0.0180054940167146,8.574044769864093
234,279.623413085938,0.0100011535644531,0.0180110551783176,8.576692942055997
235,281.152038574219,0.0100011535644531,0.0180171563358912,8.579598255186283
236,282.672027587891,0.0100011535644531,0.0180156381039376,8.578875287589332
237,284.187286376953,0.0100011535644531,0.0180104345715954,8.576397415045427
238,285.710052490234,0.0100011535644531,0.0180046395352269,8.573637873917571
239,287.234649658203,0.0100011535644531,0.0179980351569358,8.57049293187419
240,288.768783569336,0.0100011535644531,0.0179911777556351,8.56722750268338
241,290.300872802734,0.0100011535644531,0.0179835011384038,8.563571970668475
242,291.818481445313,0.0100011535644531,0.0179756000766398,8.559809560304666
243,293.366149902344,0.0100011535644531,0.0179672463226085,8.555831582194523
244,294.912994384766,0.0100011535644531,0.0179582853261223,8.551564441010617
245,296.412292480469,0.0100011535644531,0.0179486809980055,8.546990951431189
246,297.961700439453,0.0100011535644531,0.0179397148189327,8.542721342348903
247,299.104461669922,0.0100011535644531,0.0179327046836719,8.539383182700904
248,299.376663208008,0.0100011535644531,0.0179309261348851,8.53853625470719
249,299.564315795898,0.0100011535644531,0.0179296537498061,8.537930357050522
250,299.680786132812,0.0100011535644531,0.0179289830432278,8.537610972965616
251,299.760925292969,0.0100011535644531,0.0179289637346402,8.537601778400093
252,299.818084716797,0.0100011535644531,0.0179290243585172,8.537630646912952
253,299.860656738281,0.0100011535644531,0.0179294934799939,8.537854038092332
254,299.892456054687,0.0100011535644531,0.0179301754901093,8.53817880481395
255,299.916458129883,0.0100011535644531,0.0179309359703424,8.538540938258285
256,299.933898925781,0.0100011535644531,0.0179316462495647,8.538879166459381
257,5.00220727920532,0.0100011535644531,0.0163565287779782,7.788823227608666
258,5.62658524513245,0.0100011535644531,0.0163576870116381,7.789374767446713
259,6.3681104183197,0.0100011535644531,0.0163594142347125,7.7901972546249985
260,7.10098028182983,0.0100011535644531,0.0163612697177031,7.791080817953856
261,7.85368943214417,0.0100011535644531,0.0163641914539374,7.792472120922571
262,8.59958934783935,0.0100011535644531,0.0163653267058637,7.793012717077952
263,9.35390329360962,0.0100011535644531,0.0163667715366715,7.7937007317483324
264,10.1278882026672,0.0100011535644531,0.0163691203454701,7.794819212128618
265,10.8822503089905,0.0100011535644531,0.016372649253939,7.796499644732856
266,11.6426734924316,0.0100011535644531,0.0163725567315608,7.796455586457523
267,12.4101734161377,0.0100011535644531,0.0163712984048891,7.795856383280523
268,13.177402973175,0.0100011535644531,0.0163758566447215,7.798026973676904
269,13.9505615234375,0.0100011535644531,0.0163826345392301,7.801254542490524
270,15.4319243431091,0.0100011535644531,0.0163858115794753,7.802767418797761
271,16.2712163925171,0.0100011535644531,0.016385108830242,7.802432776305713
272,17.039155960083,0.0100011535644531,0.0163902477760031,7.804879893334808
273,17.8185863494873,0.0100011535644531,0.0163922982893939,7.805856328282808
274,18.6463613510132,0.0100011535644531,0.0163941682883599,7.806746803980904
275,19.4508457183838,0.0100011535644531,0.0163963330822211,7.807777658200523
276,20.2378664016724,0.0100011535644531,0.0163995680659884,7.809318126661141
277,21.0348329544067,0.0100011535644531,0.0164011465730183,7.81006979667538
278,21.8123579025269,0.0100011535644531,0.0164043336249376,7.811587440446474
279,22.5767440795898,0.0100011535644531,0.0164066437505422,7.812687500258189
280,24.0430335998535,0.0100011535644531,0.0164101342196648,7.814349628411809
281,24.8289947509766,0.0100011535644531,0.0164132899153967,7.815852340665094
282,25.5910263061523,0.0100011535644531,0.0164115760766245,7.815036226964046
283,26.3636350631714,0.0100011535644531,0.0164149604810252,7.8166478481072375
284,27.1624517440796,0.0100011535644531,0.0164155466997967,7.816926999903189
285,27.9434089660645,0.0100011535644531,0.0164236519989822,7.8207866661819985
286,28.7584247589111,0.0100011535644531,0.0164245754771834,7.82122641770638
287,29.5581340789795,0.0100011535644531,0.0164299152761971,7.8237691791414745
288,30.3314180374146,0.0100011535644531,0.0164304065008906,7.82400309566219
289,31.8004055023193,0.0100011535644531,0.0164363515936958,7.826834092236094
290,32.5949325561523,0.0100011535644531,0.016438445931722,7.8278313960580945
291,33.3779048919678,0.0100011535644531,0.0164421742147028,7.829606768906094
292,34.1463832855225,0.0100011535644531,0.0164434977886075,7.830237042194047
293,34.9442481994629,0.0100011535644531,0.0164456568742603,7.831265178219189
294,35.715539932251,0.0100011535644531,0.0164491925860146,7.832948850483142
295,36.5035610198975,0.0100011535644531,0.0164511008440293,7.8338575447758565
296,37.2672367095947,0.0100011535644531,0.0164527799963973,7.8346571411415695
297,38.742015838623,0.0100011535644531,0.0164599406268676,7.838066965175046
298,39.5504951477051,0.0100011535644531,0.0164619154208073,7.83900734324157
299,40.3473682403564,0.0100011535644531,0.0164643773493153,7.840179690150142
300,41.1338958740234,0.0100011535644531,0.0164666235718389,7.841249319923284
301,41.9294910430908,0.0100011535644531,0.0164696441896662,7.842687709364856
302,42.7079486846924,0.0100011535644531,0.016471103145044,7.84338245002095
303,43.4807815551758,0.0100011535644531,0.0164745914059831,7.8450435266586185
304,44.9657516479492,0.0100011535644531,0.0164788104192458,7.847052580593237
305,45.7505550384521,0.0100011535644531,0.0164811054113079,7.848145433956142
306,46.5296783447266,0.0100011535644531,0.0164834473806242,7.8492606574400945
307,47.3123168945313,0.0100011535644531,0.0164865631820517,7.85074437240557
308,48.1007766723633,0.0100011535644531,0.0164886675625538,7.851746458358951
309,48.8708839416504,0.0100011535644531,0.0164918185828407,7.8532469442098565
310,50.3728218078613,0.0100011535644531,0.0164985868580052,7.856469932383428
311,51.1721591949463,0.0100011535644531,0.016500692837499,7.857472779761428
312,51.9621467590332,0.0100011535644531,0.0165042521739958,7.859167701902761
313,52.7556743621826,0.0100011535644531,0.0165060033676187,7.860001603627952
314,53.5436096191406,0.0100011535644531,0.0165095055501795,7.861669309609285
315,54.3285579681396,0.0100011535644531,0.0165128716786458,7.863272227926571
316,55.8706207275391,0.0100011535644531,0.016517855128363,7.865645299220475
317,56.6842555999756,0.0100011535644531,0.0165214058892123,7.867336137720142
318,57.443229675293,0.0100011535644531,0.0165236804689994,7.868419270952095
319,58.2186336517334,0.0100011535644531,0.016526417093666,7.869722425555237
320,58.9874649047852,0.0100011535644531,0.0165294459422449,7.871164734402332
321,60.4885082244873,0.0100011535644531,0.0165346175694138,7.873627414006569
322,61.3116760253906,0.0100011535644531,0.0165377306860934,7.8751098505206665
323,62.1297149658203,0.0100011535644531,0.0165419060770428,7.877098131925142
324,62.9257621765137,0.0100011535644531,0.0165445197063045,7.878342717287857
325,63.7111167907715,0.0100011535644531,0.0165477962439977,7.879902973332237
326,65.1965713500977,0.0100011535644531,0.016555504845967,7.88357373617476
327,66.0104179382324,0.0100011535644531,0.016556059059397,7.883837647331903
328,66.8138236999512,0.0100011535644531,0.0165602613909909,7.885838757614713
329,67.6030197143555,0.0100011535644531,0.0165631481223321,7.887213391586712
330,68.4154624938965,0.0100011535644531,0.0165672382745077,7.889161083098903
331,69.8842544555664,0.0100011535644531,0.0165746195053046,7.8926759549069505
332,70.6884727478027,0.0100011535644531,0.0165777573532947,7.894170168235571
333,71.5052299499512,0.0100011535644531,0.0165807988302252,7.895618490583427
334,72.2897186279297,0.0100011535644531,0.0165850026666501,7.897620317452428
335,73.780200958252,0.0100011535644531,0.0165914221358643,7.900677207554428
336,74.5809783935547,0.0100011535644531,0.0165936862530295,7.901755358585475
337,75.3498878479004,0.0100011535644531,0.0165991459848448,7.904355230878474
338,76.1749610900879,0.0100011535644531,0.0166029516673388,7.906167460637523
339,77.6427841186523,0.0100011535644531,0.0166093119898124,7.9091961856249515
340,78.4289054870605,0.0100011535644531,0.0166120137898775,7.910482757084522
341,79.2117538452148,0.0100011535644531,0.0166172703969198,7.912985903295141
342,80.0209121704102,0.0100011535644531,0.0166211539755597,7.914835226456998
343,81.5185279846191,0.0100011535644531,0.0166294261651414,7.918774364353046
344,82.3217163085938,0.0100011535644531,0.0166324871184951,7.920231961188142
345,83.1403541564941,0.0100011535644531,0.0166361803105094,7.921990624052094
346,83.9648323059082,0.0100011535644531,0.016639935480627,7.923778800298571
347,85.4559173583984,0.0100011535644531,0.016648932813134,7.928063244349523
348,86.3223190307617,0.0100011535644531,0.0166537974435838,7.930379735039903
349,87.1319618225098,0.0100011535644531,0.016659464830367,7.933078490650951
350,88.6295623779297,0.0100011535644531,0.0166659779602701,7.936179981081
351,89.4444465637207,0.0100011535644531,0.0166710886761056,7.938613655288379
352,90.2377967834473,0.0100011535644531,0.0166753545512781,7.940645024418141
353,91.7846488952637,0.0100011535644531,0.0166845899682039,7.945042842001856
354,92.613899230957,0.0100011535644531,0.0166877594905668,7.946552138365141
355,93.3939514160156,0.0100011535644531,0.0166934687882278,7.949270851537046
356,94.9062004089356,0.0100011535644531,0.0167021866244068,7.9534222020984755
357,95.7057304382324,0.0100011535644531,0.0167080989272041,7.956237584382904
358,96.5154113769531,0.0100011535644531,0.0167127970255066,7.95847477405076
359,98.0307312011719,0.0100011535644531,0.0167216701962566,7.962700093455522
360,98.8680076599121,0.0100011535644531,0.0167270370650227,7.9652557452489035
361,99.6805267333984,0.0100011535644531,0.0167331856387656,7.968183637507428
362,101.173427581787,0.0100011535644531,0.0167432329599212,7.9729680761529504
363,101.994152069092,0.0100011535644531,0.0167499035454965,7.976144545474522
364,102.797805786133,0.0100011535644531,0.0167534202803561,7.977819181121951
365,104.35054397583,0.0100011535644531,0.0167623909824419,7.9820909440199515
366,105.2141456604,0.0100011535644531,0.0167698033787379,7.9856206565418555
367,105.995498657227,0.0100011535644531,0.0167748323274767,7.9880153940365215
368,107.51203918457,0.0100011535644531,0.0167863702830067,7.9935096585746175
369,108.370487213135,0.0100011535644531,0.0167927754739518,7.9965597495008565
370,109.132030487061,0.0100011535644531,0.0168003743169771,8.000178246179571
371,110.627216339111,0.0100011535644531,0.0168130268471454,8.006203260545428
372,111.462543487549,0.0100011535644531,0.0168178069732873,8.008479511089188
373,112.966632843018,0.0100011535644531,0.0168298219953178,8.01420095015133
374,113.781642913818,0.0100011535644531,0.0168397804511108,8.018943071957523
375,115.294567108154,0.0100011535644531,0.01684631839037,8.022056376366665
376,116.079906463623,0.0100011535644531,0.0168557330350765,8.026539540512617
377,117.616275787354,0.0100011535644531,0.0168683237702851,8.03253512870719
378,118.442440032959,0.0100011535644531,0.0168738616775479,8.035172227403761
379,119.963600158691,0.0100011535644531,0.0168878040172477,8.041811436784618
380,120.804927825928,0.0100011535644531,0.0168944511463119,8.044976736338999
381,122.315223693848,0.0100011535644531,0.0169114914195823,8.053091152182047
382,123.110931396484,0.0100011535644531,0.0169156581805162,8.055075324055332
383,124.635082244873,0.0100011535644531,0.0169289638279951,8.061411346664332
384,125.442573547363,0.0100011535644531,0.0169375382292142,8.065494394863904
385,126.958999633789,0.0100011535644531,0.0169521608247173,8.072457535579664
386,127.823280334473,0.0100011535644531,0.016955642885334,8.074115659682857
387,129.319320678711,0.0100011535644531,0.0169721773038973,8.081989192332047
388,130.117141723633,0.0100011535644531,0.0169778988317457,8.084713729402713
389,131.614967346191,0.0100011535644531,0.0169941691764784,8.092461512608761
390,132.453804016113,0.0100011535644531,0.0170035767437819,8.096941306562808
391,133.997375488281,0.0100011535644531,0.017017892895109,8.103758521480476
392,134.7890625,0.0100011535644531,0.0170249505082071,8.107119289622426
393,136.338760375977,0.0100011535644531,0.0170394566900128,8.114026995244188
394,137.129272460938,0.0100011535644531,0.0170466041996986,8.117430571285047
395,138.641296386719,0.0100011535644531,0.0170634789236664,8.125466154126856
396,139.433372497559,0.0100011535644531,0.0170729377867311,8.129970374633857
397,140.976043701172,0.0100011535644531,0.0170866598668454,8.13650469849781
398,141.778388977051,0.0100011535644531,0.0170952329499612,8.14058711902914
399,143.320068359375,0.0100011535644531,0.0171093692558924,8.147318693282093
400,144.20182800293,0.0100011535644531,0.0171188739351112,8.151844731005331
401,145.692939758301,0.0100011535644531,0.0171350366047874,8.159541240374951
402,146.487762451172,0.0100011535644531,0.0171434411347766,8.163543397512665
403,148.03849029541,0.0100011535644531,0.0171601615983436,8.17150552302076
404,148.869094848633,0.0100011535644531,0.0171682879740439,8.175375225735188
405,150.423690795898,0.0100011535644531,0.0171822160733863,8.182007653993475
406,151.210174560547,0.0100011535644531,0.0171928009678295,8.187048079918808
407,152.72526550293,0.0100011535644531,0.0172083486423169,8.194451734436617
408,153.518455505371,0.0100011535644531,0.0172168188145576,8.198485149789333
409,155.064682006836,0.0100011535644531,0.0172328475710321,8.206117890967665
410,155.868896484375,0.0100011535644531,0.0172431202669399,8.211009650923762
411,157.389961242676,0.0100011535644531,0.0172596819598878,8.218896171375143
412,158.250099182129,0.0100011535644531,0.0172692471263638,8.22345101255419
413,159.760780334473,0.0100011535644531,0.0172852506091088,8.231071718623237
414,161.266929626465,0.0100011535644531,0.017301253354952,8.238692073786666
415,162.780899047852,0.0100011535644531,0.0173192192021019,8.247247239096142
416,164.300453186035,0.0100011535644531,0.017336402385112,8.255429707196189
417,165.824897766113,0.0100011535644531,0.0173540260093908,8.263821909233712
418,167.36661529541,0.0100011535644531,0.0173696768951242,8.271274711963905
419,168.889717102051,0.0100011535644531,0.0173872372545381,8.279636787875283
420,170.442893981934,0.0100011535644531,0.0174044038902728,8.287811376320379
421,171.955268859863,0.0100011535644531,0.0174211991040046,8.295809097145046
422,173.46459197998,0.0100011535644531,0.0174388155978365,8.304197903731666
423,174.995727539062,0.0100011535644531,0.0174556099416351,8.312195210302427
424,176.541786193848,0.0100011535644531,0.0174715943447992,8.319806830856761
425,178.087036132813,0.0100011535644531,0.0174906153654088,8.328864459718476
426,179.601356506348,0.0100011535644531,0.0175061016086425,8.336238861258332
427,181.124458312988,0.0100011535644531,0.0175248933654507,8.345187316881285
428,182.684967041016,0.0100011535644531,0.0175429171709803,8.35377008141919
429,184.204231262207,0.0100011535644531,0.0175591075622616,8.36147979155314
430,185.707656860352,0.0100011535644531,0.0175774060566151,8.370193360292904
431,187.223075866699,0.0100011535644531,0.0175939981801186,8.378094371485046
432,188.832183837891,0.0100011535644531,0.0176105033825736,8.385953991701713
433,190.304542541504,0.0100011535644531,0.0176276007406748,8.394095590797523
434,191.833656311035,0.0100011535644531,0.0176440732178313,8.401939627538713
435,193.349273681641,0.0100011535644531,0.0176615632453986,8.41026821209457
436,194.875617980957,0.0100011535644531,0.0176775566516377,8.417884119827475
437,196.373825073242,0.0100011535644531,0.0176947718858939,8.426081850425666
438,197.884155273438,0.0100011535644531,0.0177121202955302,8.434342997871521
439,199.466384887695,0.0100011535644531,0.0177283354797671,8.442064514174808
440,200.942138671875,0.0100011535644531,0.0177456862546251,8.450326787916712
441,202.45580291748,0.0100011535644531,0.0177617005505934,8.457952643139713
442,203.979843139648,0.0100011535644531,0.0177774884046939,8.465470668901856
443,205.509010314941,0.0100011535644531,0.0177935535668077,8.473120746098905
444,207.035598754883,0.0100011535644531,0.0178083141754449,8.480149607354713
445,208.57780456543,0.0100011535644531,0.0178243400386203,8.48778097077157
446,210.100318908691,0.0100011535644531,0.0178401030709763,8.49528717665538
447,211.646911621094,0.0100011535644531,0.0178540488265734,8.501928012654
448,213.13508605957,0.0100011535644531,0.0178690101746775,8.509052464132141
449,214.656478881836,0.0100011535644531,0.0178831725699526,8.51579646188219
450,216.206321716309,0.0100011535644531,0.0178985214692416,8.523105461543619
451,217.706398010254,0.0100011535644531,0.0179116971207661,8.529379581317189
452,219.249855041504,0.0100011535644531,0.0179255275385414,8.535965494543522
453,220.764770507813,0.0100011535644531,0.0179385542437771,8.542168687512904
454,222.287796020508,0.0100011535644531,0.0179524342193575,8.548778199694047
455,223.832733154297,0.0100011535644531,0.0179651001494961,8.554809594998142
456,225.354682922363,0.0100011535644531,0.017977144449724,8.560544976059047
457,226.861824035645,0.0100011535644531,0.0179894037564308,8.566382741157524
458,228.367347717285,0.0100011535644531,0.0180015894608139,8.572185457530427
459,229.898414611816,0.0100011535644531,0.0180131946668961,8.577711746140999
460,231.412521362305,0.0100011535644531,0.0180245160424183,8.583102877342046
461,232.948936462402,0.0100011535644531,0.0180354244720848,8.588297367659427
462,234.480628967285,0.0100011535644531,0.018046113859863,8.593387552315713
463,236.027969360352,0.0100011535644531,0.0180570421382253,8.598591494393
464,237.528457641602,0.0100011535644531,0.0180675071842372,8.60357484963676
465,239.058486938477,0.0100011535644531,0.0180773873918008,8.608279710381332
466,240.60816192627,0.0100011535644531,0.0180871014780299,8.612905465728524
467,242.128555297852,0.0100011535644531,0.0180959650881559,8.61712623245519
468,243.686622619629,0.0100011535644531,0.0181048839728355,8.621373320397856
469,245.178077697754,0.0100011535644531,0.0181120761990839,8.624798190039952
470,246.677253723145,0.0100011535644531,0.0181192888860642,8.628232802887712
471,248.213905334473,0.0100011535644531,0.0181239856007244,8.630469333678285
472,249.735580444336,0.0100011535644531,0.0181252153234207,8.631054915914618
473,251.250556945801,0.0100011535644531,0.0181216617912081,8.629362757718141
474,252.761123657227,0.0100011535644531,0.0181173227287378,8.627296537494189
475,254.279151916504,0.0100011535644531,0.0181162038725346,8.626763748825999
476,255.793678283691,0.0100011535644531,0.0181175936125154,8.627425529769237
477,257.332992553711,0.0100011535644531,0.0181208917335924,8.628996063615427
478,258.910598754883,0.0100011535644531,0.0181231301954003,8.630061997809666
479,260.402359008789,0.0100011535644531,0.0181250292498482,8.630966309451521
480,261.958999633789,0.0100011535644531,0.0181264467002486,8.631641285832666
481,263.432846069336,0.0100011535644531,0.0181273903074232,8.632090622582476
482,264.951705932617,0.0100011535644531,0.0181286849770969,8.632707131950903
483,266.491287231445,0.0100011535644531,0.018128223560293,8.632487409663332
484,268.007934570313,0.0100011535644531,0.0181285907522128,8.632662262958474
485,269.502532958984,0.0100011535644531,0.0181300355956191,8.633350283628141
486,271.024307250977,0.0100011535644531,0.0181326005753605,8.634571702552618
487,272.545547485352,0.0100011535644531,0.0181349772395651,8.63570344741195
488,274.081817626953,0.0100011535644531,0.0181339376511467,8.635208405307951
489,275.628189086914,0.0100011535644531,0.0181308523039319,8.633739192348523
490,277.120193481445,0.0100011535644531,0.0181286390133613,8.632685244457761
491,278.657623291016,0.0100011535644531,0.0181251318294906,8.631015156900284
492,280.218673706055,0.0100011535644531,0.0181288748778317,8.632797560872236
493,281.742172241211,0.0100011535644531,0.0181362155195184,8.636293104532571
494,283.247497558594,0.0100011535644531,0.018137881552861,8.637086453743333
495,284.751831054687,0.0100011535644531,0.0181321426608724,8.634353648034475
496,286.250732421875,0.0100011535644531,0.018123479184079,8.630228182894761
497,287.761581420898,0.0100011535644531,0.0181137181246754,8.625580059369236
498,289.274139404297,0.0100011535644531,0.018103837931979,8.620875205704284
499,290.798248291016,0.0100011535644531,0.0180931926030613,8.615806001457761
500,292.371200561523,0.0100011535644531,0.0180822355847262,8.61058837367914
501,293.837768554687,0.0100011535644531,0.0180706807648322,8.605086078491523
502,295.39631652832,0.0100011535644531,0.0180589931019138,8.599520524720855
503,296.926879882812,0.0100011535644531,0.0180475027225262,8.594048915488665
504,298.392547607422,0.0100011535644531,0.0180366864723354,8.588898320159712
505,299.272186279297,0.0100011535644531,0.0180301140696409,8.585768604590903
506,299.497573852539,0.0100011535644531,0.0180281344337124,8.584825920815428
507,299.645202636719,0.0100011535644531,0.0180268850120981,8.584230958141951
508,299.742645263672,0.0100011535644531,0.0180261232810494,8.583868229071141
509,299.808898925781,0.0100011535644531,0.0180256769565996,8.583655693618855
510,299.856628417969,0.0100011535644531,0.0180258404579082,8.583733551384855
511,299.890441894531,0.0100011535644531,0.0180260081191336,8.583813390063616
512,299.916687011719,0.0100011535644531,0.0180263553160133,8.583978721911095
513,299.936676025391,0.0100011535644531,0.0180269143185883,8.584244913613475
