Repository: RinehartGroup/Cauchy_Single

# [Cauchy_Single](https://github.com/RinehartGroup/Cauchy_Single/blob/main/Cauchy_Single.ipynb)
`Cauchy_Single` is a Jupyter Notebook for the fitting of magnetization curves to a single Cauchy distribution

## Importing data
`Cauchy_Single` imports a .csv with headers of temperature (`Temp`), magnetic field in Tesla (`Field`), magnetic moment (`Moment_emu`), magnetic moment per gram (`Moment_emu_g`), and a corrected magnetic field in Tesla (`Field_True`)
- Note: Due to slight remnant fields in the SQUID magnetometer, `Field` is converted to `Field_True` through a measurement of the Pd standard, described previously in [Quantum Design Application Note 1500-021](https://qdusa.com/siteDocs/appNotes/1500-021.pdf)

## Selecting and manipulating data
- `Cauchy_Single` will automatically select the forward sweep of the magnetization curve, then interpolate to generate 10,000 equally spaced points, preventing emphasis of the fit to any specific region.

## Fit parameters
The modified Cauchy distribution consists of four parameters with initial guesses and reasonable bounds:
- Chi_linear (`Xp`): linear contribution due to paramagnetic/diamagnetic signal(s)
- Gamma (`gamma`): sharpness of magnetization curve
- Coercive field (`Hc`): offset in field (x-axis)
- Saturation magnetization (`Ms`): scaling factor in emu/g

## Output
- Plot of interpolated magnetization curve with Cauchy fit to curve
- Derivative of Cauchy fit (dMdH vs. H)

## Usage
- Change directories for finding files and saving purposes
- Ensure reasonable initial guesses for fit

## Notes
- To reach the correct susceptibility unit (cm<sup>3</sup>/g), ensure that the dMdH values are divided by 10,000, as the native unit for magnetic field in this code is in Tesla, not Oerstead.

File: Data/KMK242S/MvsH/KMK242S_300K_MvsH.csv
,Temp,Field,Moment_emu,Moment_emu_g,Field_True
0,300.0,-7.00003515625,-0.0019709830116122,-39.624120695030356,-6.764925
1,300.0,-6.50003203125,-0.0020090788967747,-40.389990285366494,-6.28322
2,300.0,-6.000040625,-0.0020419161470385,-41.05014167179647,-5.799313
3,300.0,-5.5000171875,-0.002071894215831,-41.652812830827074,-5.316038
4,300.0,-5.00003046875,-0.0021027804481427,-42.27374146883318,-4.832623
5,300.0,-4.500025390625,-0.0021332715223709,-42.88672595333722,-4.349575
6,300.0,-4.00002265625,-0.0021621689941916,-43.46767307690885,-3.8666050000000003
7,300.0,-3.500041796875,-0.0021929795691111,-44.087080718730654,-3.3831629999999997
8,300.0,-3.000039453125,-0.002222668363816,-44.68393638808251,-2.899338
9,300.0,-2.5000439453125,-0.0022511766525248,-45.25705947739938,-2.4161
10,300.0,-2.000044921875,-0.0022785495846552,-45.80735765862249,-1.9329150000000002
11,300.0,-1.50002265625,-0.0023038773617996,-46.31654058541273,-1.4495799999999999
12,300.0,-1.00003232421875,-0.0023239832243034,-46.720743522644845,-0.9662440000000001
13,300.0,-0.95003994140625,-0.0023249448124643,-46.74007503647421,-0.91775
14,300.0,-0.90003046875,-0.002325351842154,-46.7482578536046,-0.869359
15,300.0,-0.85002109375,-0.0023258515874658,-46.75830460105745,-0.820809
16,300.0,-0.800045849609375,-0.0023261596801025,-46.764498413865546,-0.7724270000000001
17,300.0,-0.75004990234375,-0.002327523899027,-46.7919243099795,-0.723916
18,300.0,-0.700046484375,-0.002327943943141,-46.80036876565076,-0.675545
19,300.0,-0.650045654296875,-0.0023274151659456,-46.7897383688955,-0.627235
20,300.0,-0.600032568359375,-0.0023257741415478,-46.75674764882393,-0.578851
21,300.0,-0.550039013671875,-0.0023243185452597,-46.72748472638213,-0.5304949999999999
22,300.0,-0.500033251953125,-0.002322830488829,-46.69756923382654,-0.48213999999999996
23,300.0,-0.450039697265625,-0.0023186115241541,-46.61275228487194,-0.433838
24,300.0,-0.400027807617188,-0.0023125438915771,-46.490770205803955,-0.385323
25,300.0,-0.35004404296875,-0.0023049784121939,-46.33867581106309,-0.33692
26,300.0,-0.300019946289063,-0.0022924945993217,-46.087704541870046,-0.288381
27,300.0,-0.25003740234375,-0.0022768036098548,-45.77225704344015,-0.23994400000000002
28,300.0,-0.200036511230469,-0.002239921402436,-45.030786909171326,-0.191347
29,300.0,-0.150030749511719,-0.0021819946598041,-43.86624301001367,-0.142725
30,300.0,-0.100027423095703,-0.0020647135424274,-41.50845447363194,-0.094154
31,300.0,-0.0800385620117187,-0.0019794082967972,-39.79350039799767,-0.074985
32,300.0,-0.0790253723144531,-0.0019735192797925,-39.67510915911101,-0.073589
33,300.0,-0.0780268432617187,-0.0019658546344851,-39.52102115888183,-0.07266900000000001
34,300.0,-0.0770283142089844,-0.0019607083142578,-39.41756089939689,-0.071564
35,300.0,-0.0760248962402344,-0.0019541403765206,-39.28552081783201,-0.07061100000000001
36,300.0,-0.075021484375,-0.0019478579025956,-39.15921962517792,-0.069597
37,300.0,-0.0740241821289063,-0.001943644118254,-39.0745068202726,-0.068772
38,300.0,-0.07302076416015621,-0.0019375187866341,-38.95136477492059,-0.068618
39,300.0,-0.0720466796875,-0.0019334411822798,-38.86938969642958,-0.066726
40,300.0,-0.0710481506347656,-0.0019270343671001,-38.74058878010736,-0.065582
41,300.0,-0.0700202941894531,-0.0019183331351834,-38.56566151709622,-0.06479700000000001
42,300.0,-0.0690425476074219,-0.0019147936635942,-38.494504917257046,-0.063777
43,300.0,-0.0680464660644531,-0.0019064801021493,-38.327371278784526,-0.062852
44,300.0,-0.06704793701171871,-0.001900247665351,-38.20207601927948,-0.061767999999999997
45,300.0,-0.0660469665527344,-0.0018936635975843,-38.06971166387158,-0.060778
46,300.0,-0.0650472229003906,-0.0018862243968815,-37.920155942292226,-0.059908
47,300.0,-0.0640486938476563,-0.0018795804940117,-37.78658867781151,-0.058971
48,300.0,-0.0630477233886719,-0.0018713243713832,-37.62060977409835,-0.057995000000000005
49,300.0,-0.0620443054199219,-0.0018652193040737,-37.497875117078124,-0.057076999999999996
50,300.0,-0.0610421142578125,-0.0018555679857501,-37.30384756845523,-0.056027
51,300.0,-0.060042364501953105,-0.0018455881390878,-37.1032153730811,-0.055171000000000005
52,300.0,-0.05904017333984379,-0.0018407953770601,-37.00686295404487,-0.05424299999999999
53,300.0,-0.0580355346679688,-0.0018308640490408,-36.80720616462547,-0.053216
54,300.0,-0.05704189453125,-0.0018224116363193,-36.637281096845726,-0.052158
55,300.0,-0.056034814453125,-0.0018134996359498,-36.45811660065539,-0.051229
56,300.0,-0.0550350646972656,-0.0018055888016921,-36.29907928294198,-0.050089
57,300.0,-0.054034094238281205,-0.0017952015461731,-36.09025664776446,-0.049324
58,300.0,-0.0530355712890625,-0.001787542124008,-35.93627365220538,-0.048308
59,300.0,-0.0520333740234375,-0.001774883543804,-35.681788906839294,-0.047211
60,300.0,-0.051033627319335896,-0.0017642499421915,-35.46801379501226,-0.04618
61,300.0,-0.0500302124023438,-0.0017533951613928,-35.24979215537775,-0.045351999999999996
62,300.0,-0.0490353485107422,-0.0017434938372879,-35.05073855671063,-0.04421
63,300.0,-0.048030712890625,-0.0017311603484384,-34.80278936187528,-0.04328
64,300.0,-0.047028521728515606,-0.0017199057427028,-34.57652974755337,-0.042369
65,300.0,-0.0460287719726562,-0.0017071286862261,-34.319663186564675,-0.041507999999999996
66,300.0,-0.0450314666748047,-0.0016950326517566,-34.076487711724496,-0.040402
67,300.0,-0.0440317169189453,-0.001681238471789,-33.79917316933376,-0.039564999999999996
68,300.0,-0.0430295227050781,-0.0016685132042497,-33.54334775943267,-0.038561
69,300.0,-0.042026107788085895,-0.0016554804372322,-33.28134046142495,-0.037516
70,300.0,-0.0410275848388672,-0.0016411493684778,-32.993232448992806,-0.036472000000000004
71,300.0,-0.0400266143798828,-0.0016239915541012,-32.648296290884964,-0.035547
72,300.0,-0.0390268646240234,-0.0016100768196915,-32.36855815390415,-0.034649
73,300.0,-0.0380197814941406,-0.001590417307308,-31.973328521330064,-0.033665
74,300.0,-0.0370261444091797,-0.0015769748005739,-31.703083924528567,-0.032596
75,300.0,-0.0360239501953125,-0.0015585602925764,-31.332883530545615,-0.031642
76,300.0,-0.035024203491210895,-0.0015405532895586,-30.970875508797395,-0.03084
77,300.0,-0.0340366760253906,-0.0015234917779054,-30.62787539514696,-0.02973
78,300.0,-0.0330369293212891,-0.0015001830724171,-30.159283350430222,-0.028868
79,300.0,-0.0320396209716797,-0.0014786855671534,-29.727103195557074,-0.027833999999999998
80,300.0,-0.0310374298095703,-0.0014567037619565,-29.285186803033653,-0.026548000000000002
81,300.0,-0.0300364593505859,-0.0014322717349871,-28.794011800633267,-0.025764999999999996
82,300.0,-0.029036709594726602,-0.0014083959327162,-28.314018992324396,-0.024832
83,300.0,-0.028032073974609398,-0.001383392328982,-27.811353161955694,-0.023949
84,300.0,-0.0270274353027344,-0.0013554162747753,-27.248929974172732,-0.022893
85,300.0,-0.0260313537597656,-0.001328353219193,-26.704861469040246,-0.021838999999999997
86,300.0,-0.025032827758789098,-0.0012957176772429,-26.048765173151462,-0.020949000000000002
87,300.0,-0.0240257446289062,-0.0012636816182425,-25.404720723784727,-0.019971
88,300.0,-0.0230333312988281,-0.0012312472502441,-24.752668775764946,-0.01904
89,300.0,-0.022033581542968698,-0.0011924602865776,-23.972905926130835,-0.017943
90,300.0,-0.021035055541992198,-0.0011562815995697,-23.245579179962608,-0.017117
91,300.0,-0.0200291946411133,-0.0011133287069912,-22.382065598311286,-0.016066
92,300.0,-0.0190257797241211,-0.0010723212893073,-21.557663328923244,-0.015085
93,300.0,-0.018026031494140598,-0.0010248679507893,-20.603673973489204,-0.014009
94,300.0,-0.0170226150512695,-0.0009765790711618,-19.63288712077922,-0.012991999999999998
95,300.0,-0.0160253128051758,-0.0009227145398162,-18.550008841948454,-0.012153
96,300.0,-0.0150231185913086,-0.000868409235979,-17.458269389630495,-0.011177
97,300.0,-0.014027037048339802,-0.0008105340872479,-16.294762720596278,-0.010175
98,300.0,-0.013019953918457,-0.0007465270903575,-15.007982999427044,-0.009132
99,300.0,-0.0120226501464844,-0.0006806748014284,-13.68410601560854,-0.008226
100,300.0,-0.0110216796875,-0.0006129536860933,-12.322658640450726,-0.007226000000000001
101,300.0,-0.0100207084655762,-0.0005395064980198,-10.846095814800371,-0.0061719999999999995
102,300.0,-0.00902462692260742,-0.0004608034685759,-9.263870945597283,-0.0053479999999999995
103,300.0,-0.00802365570068359,-0.0003836340667691,-7.712477720419364,-0.004286
104,300.0,-0.00702512893676758,-0.0003067685173838,-6.16719306388565,-0.003254
105,300.0,-0.00602049140930176,-0.0002122368528205,-4.266753504493185,-0.002128
106,300.0,-0.00501707649230957,-0.0001265176135473,-2.5434766102549156,-0.001341
107,300.0,-0.0040222164154052695,-3.87304083702087e-05,-0.7786258769291283,-0.00040300000000000004
108,300.0,-0.0030200233459472697,4.8449960268483e-05,0.9740251752740742,0.000553
109,300.0,-0.00202271900177002,0.0001389953394987,2.7943255096035546,0.00155
110,300.0,-0.00101563711166382,0.0002248616851235,4.520559790991516,0.0026079999999999996
111,300.0,-3.66656005382538e-05,0.0003085120206756,6.202243992513369,0.0033590000000000004
112,300.0,0.000999748706817627,0.0003929746663023,7.900258660735394,0.004691
113,300.0,0.00200071964263916,0.0004710103646356,9.469067681950866,0.005487
114,300.0,0.00300413475036621,0.0005504949428946,11.067004601636443,0.0065
115,300.0,0.00400143928527832,0.0006237885666213,12.540480210311207,0.007448000000000001
116,300.0,0.005003632354736331,0.0006927884509406,13.927635618603997,0.008473
117,300.0,0.00600460319519043,0.0007589386972542,15.257502658803427,0.00946
118,300.0,0.00700924072265625,0.0008208089667321,16.50132617771903,0.010478
119,300.0,0.00800898895263672,0.0008782583415929,17.656273201578145,0.01139
120,300.0,0.009008737945556641,0.0009343412148332,18.783748438607216,0.012422
121,300.0,0.0100158195495605,0.0009842068285418,19.786233535881145,0.01344
122,300.0,0.0110155685424805,0.0010344663089601,20.796636825220137,0.014663999999999998
123,300.0,0.0120140953063965,0.0010814137681891,21.740456117347513,0.015394999999999999
124,300.0,0.013016287231445302,0.0011232870647442,22.582265786341523,0.016408000000000002
125,300.0,0.0140209243774414,0.0011638898782763,23.39853400097101,0.017289
126,300.0,0.0150231185913086,0.0011988968866259,24.102305629566562,0.018080000000000002
127,300.0,0.016019200134277302,0.0012390128753149,24.908786846425556,0.019413
128,300.0,0.0170213943481445,0.0012744331000316,25.620865667476178,0.0202
129,300.0,0.018026031494140598,0.0013029047336516,26.193251852591374,0.021393000000000002
130,300.0,0.0190257797241211,0.0013359875021992,26.858339073603798,0.0221
131,300.0,0.0200243057250977,0.0013612235691724,27.36567828339029,0.023119
132,300.0,0.0210106109619141,0.0013883495785841,27.91101239564352,0.024149
133,300.0,0.0220164703369141,0.001417697674417,28.501018745064535,0.025121
134,300.0,0.023023553466796902,0.0014414706696681,28.97894474826304,0.02609
135,300.0,0.0240171905517578,0.0014617764001596,29.387165778609628,0.027223
136,300.0,0.0250181610107422,0.0014869314041686,29.89287532002332,0.028074
137,300.0,0.026017910766601603,0.0015062190198197,30.280628439139964,0.029093
138,300.0,0.027016436767578103,0.0015268001983036,30.694387003007517,0.029986000000000002
139,300.0,0.0280149627685547,0.0015484490771232,31.129610331775968,0.031051
140,300.0,0.0290220458984375,0.0015657425173563,31.477273076199186,0.03135
141,300.0,0.0300193481445313,0.0015831368264913,31.826963662323593,0.032962
142,300.0,0.031016653442382802,0.0016007959902115,32.18197881491496,0.033962
143,300.0,0.0320237365722656,0.0016132646660095,32.43264577237546,0.035022000000000005
144,300.0,0.0330295959472656,0.0016292487583037,32.75398573245346,0.035986000000000004
145,300.0,0.034017120361328104,0.0016474181667856,33.119258710659004,0.036947
146,300.0,0.0350180908203125,0.00166173418272,33.40706410518274,0.037933999999999996
147,300.0,0.0360239501953125,0.0016730644151316,33.634844098178604,0.038877999999999996
148,300.0,0.037018811035156196,0.0016870139386079,33.91528162534478,0.039695
149,300.0,0.0380173400878906,0.0017024185008203,34.22497086607495,0.040795
150,300.0,0.03901953125,0.0017150803057898,34.47952044127297,0.041805
151,300.0,0.0400192810058594,0.0017246165662527,34.671234897123156,0.042739
152,300.0,0.041022698974609396,0.0017360193940833,34.9004743292047,0.043613
153,300.0,0.0420285583496094,0.0017491446394246,35.16434078695268,0.044714
154,300.0,0.0430258575439453,0.0017600287192229,35.38315144591894,0.04551
155,300.0,0.0440170562744141,0.0017696124911933,35.57582106053838,0.046556
156,300.0,0.0450204711914063,0.0017804369672572,35.79343346180692,0.047514999999999995
157,300.0,0.046018994140625,0.0017909779837512,36.00534726692132,0.048692
158,300.0,0.0470224090576172,0.0018029798004033,36.246628611702384,0.049645
159,300.0,0.048025823974609395,0.0018097654243146,36.38304499848418,0.050589
160,300.0,0.0490072418212891,0.0018178777998876,36.54613404944715,0.051466
161,300.0,0.0500082122802734,0.0018284319387808,36.758311663801216,0.052434
162,300.0,0.051011627197265604,0.001835330468277,36.8969978745728,0.053591999999999994
163,300.0,0.052013818359375,0.0018440358960665,37.07200949029995,0.054362
164,300.0,0.053011120605468705,0.0018548288833475,37.28898884941297,0.055575
165,300.0,0.0540157592773438,0.0018629495495005,37.45224457200153,0.056449
166,300.0,0.0550191772460937,0.0018718378844128,37.630933304105184,0.057434000000000006
167,300.0,0.056021368408203105,0.0018784120447078,37.7630984823248,0.058437
168,300.0,0.0570235595703125,0.0018866782562647,37.92928021118371,0.059313
169,300.0,0.0580269775390625,0.0018941371548709,38.07923193419846,0.060358
170,300.0,0.059023059082031204,0.0019005527973775,38.20821031276386,0.06138099999999999
171,300.0,0.06002403564453129,0.0019099199426373,38.39652492134012,0.06224299999999999
172,300.0,0.061023779296875,0.0019166242061774,38.53130566075751,0.063414
173,300.0,0.0620235290527344,0.0019210991527447,38.62126880191187,0.063983
174,300.0,0.0630244995117187,0.0019287654074122,38.77538915629046,0.065197
175,300.0,0.0640266906738281,0.0019357342680687,38.91548928609023,0.066197
176,300.0,0.0650349975585938,0.0019385845215885,38.97279002831611,0.067285
177,300.0,0.0660151916503906,0.0019471740746022,39.14547212822564,0.068004
178,300.0,0.0670125,0.0019438099987208,39.077841637264285,0.069074
179,300.0,0.068019580078125,0.0019536985700903,39.276638858314904,0.069982
180,300.0,0.0690193298339844,0.0019687833412697,39.57989910477464,0.071142
181,300.0,0.0700154052734375,0.0019350265357257,38.901261222421695,0.071885
182,300.0,0.0710151550292969,0.0019679065537989,39.562272401570105,0.073121
183,300.0,0.0720222412109375,0.0019782118164832,39.769446674504444,0.07381900000000001
184,300.0,0.0730158752441406,0.0019840178978238,39.88617059675526,0.07491
185,300.0,0.074015625,0.0019931307934594,40.06937383819307,0.076021
186,300.0,0.075021484375,0.0019908390792748,40.02330182290218,0.077059
187,300.0,0.0760224548339844,0.0019974436648,40.15607866189538,0.078113
188,300.0,0.0770258728027344,0.0020025551866091,40.25883934319288,0.078958
189,300.0,0.0780292846679688,0.002008759598475,40.383571196875884,0.080139
190,300.0,0.0790314819335938,0.0020145488617045,40.49995701227333,0.081048
191,300.0,0.0800336730957031,0.0020226020961038,40.66185710473644,0.082083
192,300.0,0.100026202392578,0.0020901015159185,42.018847571840695,0.100766
193,300.0,0.150035632324219,0.0021944351672989,44.116343679363524,0.14916400000000002
194,300.0,0.200040185546875,0.0022446458064944,45.125765077688875,0.197745
195,300.0,0.250023950195313,0.0022761290709353,45.75869629157051,0.24601199999999998
196,300.0,0.300019946289063,0.0022937930193154,46.11380763369788,0.294141
197,300.0,0.3500232421875,0.002306355425799,46.36635892804873,0.342116
198,300.0,0.400035131835937,0.0023134814350376,46.50961833134173,0.390281
199,300.0,0.450044580078125,0.0023183835122246,46.608168393401954,0.438467
200,300.0,0.50004423828125,0.0023219493629843,46.679855313101605,0.486674
201,300.0,0.5500267578125,0.0023247070061862,46.735294242012785,0.534953
202,300.0,0.600037451171875,0.0023255071824512,46.7513807738169,0.5831569999999999
203,300.0,0.650043212890625,0.0023263961083829,46.769251505426,0.6313529999999999
204,300.0,0.700040380859375,0.0023262795870446,46.766908991287046,0.679583
205,300.0,0.75004736328125,0.0023270188877514,46.781771696984435,0.7278399999999999
206,300.0,0.80002998046875,0.0023263912351661,46.769153535565515,0.776065
207,300.0,0.8500259765625,0.0023255277214628,46.7517936846689,0.824367
208,300.0,0.90001826171875,0.0023248509063688,46.738187173189665,0.872591
209,300.0,0.950027734375,0.0023240452579097,46.721990629843994,0.9211290000000001
210,300.0,1.00004326171875,0.0023229768280868,46.70051119952556,0.9694790000000001
211,300.0,1.50004833984375,0.0023022810438308,46.284448631554824,1.452107
212,300.0,2.000031640625,0.0022764991220102,45.76613570041816,1.9351650000000002
213,300.0,2.5000439453125,0.0022494284263261,45.22191360070162,2.418304
214,300.0,3.0000380859375,0.0022221659196884,44.67383538435125,2.901496
215,300.0,3.5000296875,0.0021924928704334,44.07729625735596,3.384872
216,300.0,4.00002734375,0.0021619409127518,43.4630877880222,3.8680510000000004
217,300.0,4.50004765625,0.002130416855765,42.82933649159664,4.350998000000001
218,300.0,5.000036328125,0.0020998310379835,42.21444730777814,4.833914
219,300.0,5.50002578125,0.0020679899536784,41.57432257807084,5.316692
220,300.0,6.000048046875,0.0020366319584232,40.943909742736516,5.799654
221,300.0,6.500030859375,0.0020068758854884,40.34570152966105,6.28304
222,300.0,7.00002734375,0.0019737685180139,39.6801197783342,6.766233000000001
223,300.0,6.5000296875,0.0020122856324128,40.4544576497286,6.282483999999999
224,300.0,6.00003671875,0.0020438951700477,41.08992742647461,5.799607
225,300.0,5.500028515625,0.0020740930777841,41.69701816943629,5.316139
226,300.0,5.000048828125,0.0021057952809418,42.334350869321696,4.832643
227,300.0,4.500049609375,0.0021353419247815,42.9283487753106,4.349002
228,300.0,4.000041015625,0.002165988757933,43.544464595975235,3.8656099999999998
229,300.0,3.50002265625,0.0021960576288395,44.148961216668006,3.38256
230,300.0,3.0000150390625,0.0022253158357718,44.73716046342729,2.899679
231,300.0,2.500035546875,0.0022542706934101,45.31926125628443,2.416794
232,300.0,2.0000412109375,0.002280970890861,45.856034957601224,1.9333650000000002
233,300.0,1.50005078125,0.0023058828672754,46.3568587365888,1.449894
234,300.0,1.000037109375,0.0023254461793057,46.75015438272889,0.9663959999999999
235,300.0,0.95002158203125,0.0023263632353028,46.76859063372603,0.917761
236,300.0,0.90002685546875,0.0023271900718558,46.78521313690242,0.869346
237,300.0,0.85003935546875,0.0023279141365975,46.799769542790806,0.8210719999999999
238,300.0,0.800015283203125,0.0023284012121298,46.80956158035061,0.77267
239,300.0,0.75001806640625,0.0023288052383717,46.81768401696153,0.724228
240,300.0,0.700028173828125,0.0023287128956031,46.81582758238712,0.675683
241,300.0,0.650033447265625,0.0023288986386974,46.8195617123839,0.627268
242,300.0,0.600033740234375,0.0023285065816472,46.81167990123437,0.5789350000000001
243,300.0,0.550015771484375,0.0023271778294256,46.78496701832657,0.530541
244,300.0,0.500052783203125,0.0023247092411717,46.73533917356962,0.482271
245,300.0,0.450054345703125,0.0023209860251077,46.66048862345101,0.433842
246,300.0,0.400038793945313,0.0023154932457433,46.55006324119054,0.385133
247,300.0,0.350033056640625,0.002307127743087,46.38188539035423,0.33702600000000005
248,300.0,0.300027270507812,0.0022940236687003,46.118444547873025,0.288562
249,300.0,0.250017846679687,0.0022744613124179,45.725168115835714,0.240116
250,300.0,0.200023071289062,0.0022419685677765,45.07194257923887,0.191528
251,300.0,0.150034411621094,0.0021838294800941,43.90312975139922,0.142868
252,300.0,0.100034753417969,0.0020677294165563,41.56908480873909,0.094462
253,300.0,0.0800202270507812,0.0019880492241971,39.967215314967234,0.074831
254,300.0,0.079000927734375,0.0019769550113514,39.744180196843715,0.07374700000000001
255,300.0,0.07801094970703121,0.0019698228694994,39.60079750511439,0.07272200000000001
256,300.0,0.0770148742675781,0.0019625217491022,39.45401771344538,0.071672
257,300.0,0.0760077880859375,0.001957856751425,39.36023383508906,0.0706
258,300.0,0.07501170654296879,0.0019507007610319,39.21637169860279,0.069601
259,300.0,0.0740107360839844,0.0019453044321185,39.10788533067629,0.068712
260,300.0,0.073010986328125,0.0019387277305195,38.97566906275381,0.06764400000000001
261,300.0,0.0720087951660156,0.0019355496225287,38.91177722103454,0.066814
262,300.0,0.0710041564941406,0.0019270588897358,38.741081776683686,0.0658
263,300.0,0.0700056335449219,0.0019238463591019,38.6764979112601,0.06494
264,300.0,0.0690058837890625,0.0019148431845812,38.495500474070205,0.063756
265,300.0,0.0680097961425781,0.0019069904747801,38.33763167504523,0.062921
266,300.0,0.0670076049804687,0.001902664918337,38.25067183340035,0.061925
267,300.0,0.06600908203125,0.0018954326180582,38.105275583173174,0.060983
268,300.0,0.0650239990234375,0.0018869480981256,37.93470504052109,0.060078999999999994
269,300.0,0.06402058715820311,0.0018823644805411,37.84255720600499,0.058991999999999996
270,300.0,0.0630208312988281,0.0018730362257772,37.65502444166298,0.058138
271,300.0,0.062021081542968794,0.0018663037151056,37.519675829391666,0.057107000000000005
272,300.0,0.0610176696777344,0.0018586793334559,37.36639727907804,0.055969000000000005
273,300.0,0.06002158203125,0.0018504663170585,37.20128497162358,0.055116
274,300.0,0.059020617675781206,0.001842629737249,37.04374044567971,0.054099
275,300.0,0.0580196472167969,0.0018347909311094,36.88615116218487,0.053233
276,300.0,0.0570223388671875,0.0018252087029836,36.693512584608584,0.052249000000000004
277,300.0,0.0560189270019531,0.0018143679952631,36.47557386641269,0.051266
278,300.0,0.0550167297363281,0.0018054296300533,36.295879338452416,0.05033
279,300.0,0.0540133178710937,0.0017968832369155,36.12406491326244,0.049406
280,300.0,0.0530123474121094,0.0017866681286963,35.918703081828234,0.048429
281,300.0,0.052011376953125,0.0017763556034409,35.71138280408709,0.047247000000000004
282,300.0,0.0510152923583984,0.0017680656091666,35.54472295377347,0.046564
283,300.0,0.0500082122802734,0.0017543602390313,35.26919382074102,0.045245999999999995
284,300.0,0.0490109069824219,0.0017455188098101,35.09144806823409,0.044326
285,300.0,0.0480099334716797,0.0017349954795964,34.87988982341683,0.043468
286,300.0,0.0470126342773438,0.0017204860467141,34.588196025775,0.042548
287,300.0,0.046012884521484394,0.0017114392181347,34.40632097894536,0.041388999999999995
288,300.0,0.0450119110107422,0.0016967761337913,34.111538213005105,0.040543
289,300.0,0.044010940551757805,0.0016852653326235,33.88012811353585,0.039478
290,300.0,0.0430221923828125,0.0016708395640147,33.59011628030035,0.038584
291,300.0,0.0420151123046875,0.0016588731694191,33.34954705116602,0.037683999999999995
292,300.0,0.0410153625488281,0.0016416660333054,33.00361934191227,0.036528
293,300.0,0.0400180572509766,0.0016271649672075,32.71209374788911,0.035577
294,300.0,0.0390158630371094,0.0016094208646406,32.3553710072092,0.034756999999999996
295,300.0,0.0380100067138672,0.0015966964011295,32.099561761278196,0.033787
296,300.0,0.0370175903320313,0.0015794053722243,31.751947493552734,0.032719
297,300.0,0.0360166198730469,0.0015624306058008,31.410691283036467,0.031723
298,300.0,0.0350119842529297,0.0015435775539012,31.031674518539667,0.0307
299,300.0,0.0340110107421875,0.0015225467746648,30.608877300164853,0.029799000000000003
300,300.0,0.0330088165283203,0.0015037386513994,30.23076376903623,0.028897000000000003
301,300.0,0.0320078460693359,0.001483515420722,29.82420129311246,0.027806
302,300.0,0.031006875610351602,0.0014598757534046,29.348955679397694,0.026822000000000002
303,300.0,0.029998571777343802,0.0014354177762888,28.85725898212376,0.025856
304,300.0,0.029007379150390603,0.0014126455479371,28.399452131741786,0.025054
305,300.0,0.028003964233398397,0.0013855782536404,27.855298412617106,0.023952
306,300.0,0.0270005493164062,0.0013602842587906,27.346794636134454,0.022974
307,300.0,0.026002020263671898,0.0013302681051703,26.74335782980781,0.021996
308,300.0,0.025002273559570302,0.0013018707803506,26.172465529142375,0.020968999999999998
309,300.0,0.0240196350097656,0.0012705807957377,25.543419961756666,0.020040000000000002
310,300.0,0.0230186630249023,0.0012347870283946,24.82383153863134,0.019030000000000002
311,300.0,0.022018916320800802,0.0012000601090721,24.12569074568976,0.018068999999999998
312,300.0,0.021015499877929698,0.001163302195539,23.386719382795224,0.017011000000000002
313,300.0,0.0200328628540039,0.001120086091164,22.517914260866068,0.016077
314,300.0,0.019028224182128902,0.0010779112081897,21.67004157833823,0.015262999999999999
315,300.0,0.018029698181152302,0.0010310941463908,20.728843761625992,0.014115
316,300.0,0.0170226150512695,0.0009843557542839,19.789227499575812,0.013297999999999999
317,300.0,0.016024089050293,0.0009301993435446,18.70048135468216,0.0122
318,300.0,0.015021896362304698,0.0008745722261655,17.582168512836233,0.011169
319,300.0,0.014022148132324198,0.000818327190843,16.451433212235134,0.010311
320,300.0,0.013022398376464801,0.0007550558102385,15.179442126140888,0.009281999999999999
321,300.0,0.0120177612304687,0.0006889929673082,13.851332220421375,0.0083
322,300.0,0.0110229011535645,0.0006205757438655,12.475890472146274,0.0073560000000000006
323,300.0,0.0100207084655762,0.0005469849646528,10.996440928245747,0.006351
324,300.0,0.00901851501464844,0.0004712173398236,9.473228656338708,0.005242
325,300.0,0.00801754455566406,0.0003913072265943,7.8667368942603835,0.004337
326,300.0,0.0070104621887207,0.0003097853536285,6.227842741114149,0.003363
327,300.0,0.0060131584167480495,0.0002311675463839,4.647331156445257,0.002539
328,300.0,0.00501340980529785,0.0001361124387361,2.736368435850991,0.001407
329,300.0,0.00401243858337402,4.69631705359317e-05,0.944135148082741,0.000421
330,300.0,0.0030151346206665,-4.17999154795328e-05,-0.8403344352766837,-0.000544
331,300.0,0.00200927486419678,-0.0001290370965219,-2.594127629003659,-0.0016059999999999998
332,300.0,0.0010083040237426801,-0.0002154694884273,-4.331741554969644,-0.0024219999999999997
333,300.0,7.33311995863914e-06,-0.0003003777610968,-6.038714991291062,-0.0035229999999999997
334,300.0,-0.000993637752532959,-0.000384080708727,-7.721456892103253,-0.0044020000000000005
335,300.0,-0.00199216423034668,-0.0004565005371129,-9.177365950562905,-0.005536
336,300.0,-0.00299435749053955,-0.0005392193237714,-10.840322539733021,-0.006392
337,300.0,-0.0039989948272705095,-0.0006151004437296,-12.365816487668368,-0.0074069999999999995
338,300.0,-0.0049987434387207,-0.0006850337287737,-13.771736737037111,-0.008343999999999999
339,300.0,-0.0059984920501709,-0.0007503684907173,-15.085209495341964,-0.009347
340,300.0,-0.006999462890625,-0.0008143626202908,-16.371730535378553,-0.010329000000000001
341,300.0,-0.007997989654541019,-0.0008733630908905,-17.557860377357162,-0.011367
342,300.0,-0.00900384902954102,-0.0009305552799152,-18.707637005251094,-0.012237999999999999
343,300.0,-0.009998709106445309,-0.0009785884734586,-19.673283612613087,-0.013312000000000001
344,300.0,-0.010999680328369099,-0.0010295575949709,-20.69795333864541,-0.014255
345,300.0,-0.012001873016357401,-0.0010720522958778,-21.552255556226125,-0.015158000000000001
346,300.0,-0.0130003997802734,-0.0011199204084102,-22.514583418644204,-0.016259
347,300.0,-0.0140001480102539,-0.0011594476769821,-23.309229162118534,-0.017163
348,300.0,-0.0150035629272461,-0.0012001127408931,-24.126748841886133,-0.018207
349,300.0,-0.0160033126831055,-0.0012346273667224,-24.82062174264002,-0.019097
350,300.0,-0.017001838684082,-0.0012690331678692,-25.512306860785653,-0.019944999999999997
351,300.0,-0.0180064758300781,-0.0013022075671944,-26.179236202693904,-0.021192
352,300.0,-0.019001335144043,-0.00133141924871,-26.76650011479233,-0.022241999999999998
353,300.0,-0.0200023071289062,-0.0013609795099703,-27.36077178180009,-0.023115
354,300.0,-0.0210057235717773,-0.0013891597535886,-27.927299939459612,-0.024061000000000003
355,300.0,-0.0220091384887695,-0.0014128687538173,-28.403939403668936,-0.025062
356,300.0,-0.0230015548706055,-0.0014390545865198,-28.930372452249607,-0.026063
357,300.0,-0.0239964141845703,-0.0014632034253677,-29.415854315622614,-0.027022000000000004
358,300.0,-0.0249986053466797,-0.0014841492987733,-29.836944609651805,-0.027874
359,300.0,-0.026002020263671898,-0.0015055529128984,-30.26723720192996,-0.029024
360,300.0,-0.0269871032714844,-0.0015240098333249,-30.638290244157854,-0.030014
361,300.0,-0.027989297485351602,-0.0015454062402504,-31.068437944803183,-0.030907
362,300.0,-0.0289890472412109,-0.0015648040553962,-31.458406485388604,-0.031749
363,300.0,-0.0299863494873047,-0.001581451069278,-31.79307364557115,-0.032815
364,300.0,-0.030990988159179698,-0.0016065185474533,-32.2970235907945,-0.033944999999999996
365,300.0,-0.031979736328125,-0.0016130925362102,-32.42918532045756,-0.034976
366,300.0,-0.032981927490234396,-0.0016311563144443,-32.7923347361244,-0.035703
367,300.0,-0.0339743438720703,-0.001645711933933,-33.084957057074504,-0.036894
368,300.0,-0.0349777587890625,-0.0016581371211901,-33.334749732421294,-0.037771
369,300.0,-0.0359750640869141,-0.0016744942113322,-33.66358834249125,-0.03868
370,300.0,-0.0369760345458984,-0.0016868284427211,-33.91155246514214,-0.039602
371,300.0,-0.037980673217773396,-0.0017017578065415,-34.2116884431969,-0.040623
372,300.0,-0.0389804229736328,-0.0017137909290087,-34.45359915179728,-0.041568
373,300.0,-0.0399801696777344,-0.0017261431102682,-34.7019241338949,-0.042594
374,300.0,-0.0409786987304687,-0.0017361537063571,-34.90317450760122,-0.043788
375,300.0,-0.0419833312988281,-0.0017487579890049,-35.15656766927144,-0.044545999999999995
376,300.0,-0.0429806396484375,-0.0017589521948232,-35.36150928437136,-0.04565
377,300.0,-0.043981610107421895,-0.0017683843633273,-35.551131103037676,-0.046624
378,300.0,-0.0449838043212891,-0.0017791976743172,-35.76851904461421,-0.047314
379,300.0,-0.0459859985351562,-0.0017890081135075,-35.965745517017815,-0.04866
380,300.0,-0.0469771881103516,-0.0017984762670807,-36.15609076998714,-0.049477999999999994
381,300.0,-0.0479793823242188,-0.0018094415035083,-36.37653298034458,-0.050335000000000005
382,300.0,-0.0489779113769531,-0.0018179336479759,-36.54725680462989,-0.05134
383,300.0,-0.0499813262939453,-0.0018959642797749,-38.11596396958104,-0.05235
384,300.0,-0.0509810699462891,-0.0018333837823678,-36.85786221639258,-0.053263
385,300.0,-0.051977154541015605,-0.0018426355450204,-37.04385720357846,-0.054692
386,300.0,-0.052976904296875,-0.0018547819628849,-37.28804557285393,-0.055183
387,300.0,-0.05397542724609371,-0.0018609348827167,-37.41174224431467,-0.056405
388,300.0,-0.054973956298828106,-0.0018672072906082,-37.537841072096015,-0.057257
389,300.0,-0.0559737060546875,-0.0018761573110127,-37.71776991300511,-0.05828099999999999
390,300.0,-0.056977117919921896,-0.0018879048834243,-37.95393999888022,-0.059182000000000005
391,300.0,-0.057974426269531296,-0.0018935591495197,-38.06761186763097,-0.060167
392,300.0,-0.0589766174316406,-0.0019018614368029,-38.23451885334124,-0.061350999999999996
393,300.0,-0.059977587890625,-0.0019081007068536,-38.3599514867436,-0.062252999999999996
394,300.0,-0.0609822265625,-0.001913964177161,-38.47782914159061,-0.063181
395,300.0,-0.06197708740234371,-0.0019200847729327,-38.60087597870411,-0.064198
396,300.0,-0.0629853881835938,-0.0019235438497644,-38.670416343621085,-0.065256
397,300.0,-0.0639814758300781,-0.0019334334977602,-38.86923520888183,-0.06623
398,300.0,-0.0649824462890625,-0.0019400386993916,-39.00202443391098,-0.067231
399,300.0,-0.0659809692382813,-0.0019466679017264,-39.13529616272768,-0.068012
400,300.0,-0.06698438110351561,-0.0019571993165796,-39.34701693899723,-0.068899
401,300.0,-0.0679877990722656,-0.0019587960255426,-39.37911675329903,-0.070575
402,300.0,-0.0689789978027344,-0.0019628112387585,-39.4598375368602,-0.071025
403,300.0,-0.06998240356445311,-0.0019716630688434,-39.63779238557758,-0.072064
404,300.0,-0.0709821533203125,-0.0019731050950737,-39.66678249916971,-0.073041
405,300.0,-0.0719843505859375,-0.0019830112381659,-39.865932977481805,-0.07375599999999999
406,300.0,-0.0729828796386719,-0.0019850342621203,-39.906603315514054,-0.074656
407,300.0,-0.07398262939453129,-0.0019924553874081,-40.05579565373528,-0.076248
408,300.0,-0.0749848205566406,-0.0019936387912805,-40.07958649190825,-0.076899
409,300.0,-0.07598701171875,-0.0020004269949142,-40.21605474074625,-0.07770099999999999
410,300.0,-0.0769867614746094,-0.0020076683795809,-40.36163362110289,-0.07899500000000001
411,300.0,-0.0779706176757812,-0.0020106984487764,-40.42254933007117,-0.07977999999999999
412,300.0,-0.0789703674316406,-0.0020125029589136,-40.458826724168716,-0.080272
413,300.0,-0.0799725646972656,-0.0020227462103268,-40.66475433892485,-0.081191
414,300.0,-0.0999944213867187,-0.0020879586547529,-41.97576805823851,-0.10113
415,300.0,-0.149976977539062,-0.0021951886841188,-44.1314921820353,-0.149307
416,300.0,-0.200004736328125,-0.002247693704818,-45.187039218728636,-0.197536
417,300.0,-0.25003984375,-0.0022772720369502,-45.78167417776125,-0.245844
418,300.0,-0.300039501953125,-0.0022953478886895,-46.145066315980465,-0.29368099999999997
419,300.0,-0.350046459960937,-0.0023066255338356,-46.37178910851192,-0.341963
420,300.0,-0.400032690429687,-0.0023146795143126,-46.533704199923605,-0.39012199999999997
421,300.0,-0.450025048828125,-0.00232045630143,-46.649839198866154,-0.43834300000000004
422,300.0,-0.500033251953125,-0.0023234388931427,-46.709800433088745,-0.48658199999999996
423,300.0,-0.550039013671875,-0.0023261236756007,-46.763774588892694,-0.5347810000000001
424,300.0,-0.600023974609375,-0.0023276427670527,-46.79431400130071,-0.5830270000000001
425,300.0,-0.650033447265625,-0.0023295026322426,-46.831704238723816,-0.631245
426,300.0,-0.70002333984375,-0.0023285150823449,-46.81185079701058,-0.679566
427,300.0,-0.750025390625,-0.0023280414754148,-46.802329528663904,-0.727866
428,300.0,-0.8000384765625,-0.0023280718296732,-46.80293976263922,-0.776219
429,300.0,-0.85003447265625,-0.0023268580289369,-46.77853783396124,-0.8245950000000001
430,300.0,-0.9000451171875,-0.0023255399975971,-46.75204048082305,-0.872919
431,300.0,-0.95002275390625,-0.0023246941326754,-46.73503543635962,-0.92153
432,300.0,-1.000045703125,-0.0023235780515465,-46.71259803679989,-0.9697209999999999
433,300.0,-1.5000447265625,-0.0023022229545465,-46.283280819961,-1.452515
434,300.0,-2.000027734375,-0.0022772944762585,-45.782125291675044,-1.935352
435,300.0,-2.5000365234375,-0.0022505372485748,-45.24420506965542,-2.41863
436,300.0,-3.0000478515625,-0.0022223661863684,-44.677861492670175,-2.9020770000000002
437,300.0,-3.500046875,-0.0021930041377819,-44.08757464078445,-3.3857459999999997
438,300.0,-4.000026171875,-0.0021649903380602,-43.52439262716015,-3.868635
439,300.0,-4.500042578125,-0.002140000486513,-43.02200326711833,-4.352024
440,300.0,-5.00002421875,-0.0021013101869471,-42.24418372697318,-4.8349839999999995
441,300.0,-5.500028515625,-0.0020692024342377,-41.598697966259905,-5.3171230000000005
442,300.0,-6.000037890625,-0.0020378869963537,-40.96914069305014,-5.8011669999999995
443,300.0,-6.500033203125,-0.0020042337639986,-40.292585018668326,-6.284162
444,300.0,-7.00005234375,-0.0019736196809282,-39.67712759696433,-6.7672490000000005
