Repository: RinehartGroup/Cauchy_Single

# [Cauchy_Single](https://github.com/RinehartGroup/Cauchy_Single/blob/main/Cauchy_Single.ipynb)
`Cauchy_Single` is a Jupyter Notebook for the fitting of magnetization curves to a single Cauchy distribution

## Importing data
`Cauchy_Single` imports a .csv with headers of temperature (`Temp`), magnetic field in Tesla (`Field`), magnetic moment (`Moment_emu`), magnetic moment per gram (`Moment_emu_g`), and a corrected magnetic field in Tesla (`Field_True`)
- Note: Due to slight remnant fields in the SQUID magnetometer, `Field` is converted to `Field_True` through a measurement of the Pd standard, described previously in [Quantum Design Application Note 1500-021](https://qdusa.com/siteDocs/appNotes/1500-021.pdf)

## Selecting and manipulating data
- `Cauchy_Single` will automatically select the forward sweep of the magnetization curve, then interpolate to generate 10,000 equally spaced points, preventing emphasis of the fit to any specific region.

## Fit parameters
The modified Cauchy distribution consists of four parameters with initial guesses and reasonable bounds:
- Chi_linear (`Xp`): linear contribution due to paramagnetic/diamagnetic signal(s)
- Gamma (`gamma`): sharpness of magnetization curve
- Coercive field (`Hc`): offset in field (x-axis)
- Saturation magnetization (`Ms`): scaling factor in emu/g

## Output
- Plot of interpolated magnetization curve with Cauchy fit to curve
- Derivative of Cauchy fit (dMdH vs. H)

## Usage
- Change directories for finding files and saving purposes
- Ensure reasonable initial guesses for fit

## Notes
- To reach the correct susceptibility unit (cm<sup>3</sup>/g), ensure that the dMdH values are divided by 10,000, as the native unit for magnetic field in this code is in Tesla, not Oerstead.

File: Data/KMK245/ZFCFC/KMK245_ZFCFC.csv
,Temp,Field,Moment_emu,Moment_emu_g
0,5.00220847129822,0.010007264709472701,0.0004405206136934,0.44052061369339995
1,5.61434316635132,0.010007264709472701,0.0004727079970714,0.4727079970714
2,6.34950184822083,0.010007264709472701,0.0004915381341029,0.49153813410290004
3,7.09715032577515,0.010007264709472701,0.0005134125762305,0.5134125762305001
4,7.84357190132141,0.010007264709472701,0.0005357511410255,0.5357511410254999
5,8.59173059463501,0.010007264709472701,0.0005608715318083,0.5608715318083
6,9.35260677337646,0.010007264709472701,0.0005856649980147,0.5856649980147001
7,10.1451239585876,0.010007264709472701,0.0006176197143953,0.6176197143953
8,10.9076490402222,0.010007264709472701,0.0006528473024833,0.6528473024833
9,11.6852798461914,0.010007264709472701,0.0006935951402415,0.6935951402415
10,12.4872155189514,0.010007264709472701,0.0007428055452902,0.7428055452901999
11,13.2660722732544,0.010007264709472701,0.0007960692390312,0.7960692390312001
12,14.0328907966614,0.010007264709472701,0.0008562788467229,0.8562788467229
13,15.5604677200317,0.010007264709472701,0.001007192356296,1.007192356296
14,16.3923797607422,0.010007264709472701,0.0010889252984494,1.0889252984494
15,17.1555891036987,0.010007264709472701,0.0011662206263225,1.1662206263225001
16,17.9201011657715,0.010007264709472701,0.0012434049000842,1.2434049000841998
17,18.6961288452148,0.010007264709472701,0.0013218293882372,1.3218293882372
18,19.4698247909546,0.010007264709472701,0.0014007991276605,1.4007991276605
19,20.2601099014282,0.010007264709472701,0.0014826521579324,1.4826521579324
20,21.0282859802246,0.010007264709472701,0.0015680700563863,1.5680700563863
21,21.8338117599487,0.010007264709472701,0.0016609182630586,1.6609182630586
22,22.6236133575439,0.010007264709472701,0.001754399969684,1.754399969684
23,24.0874214172363,0.010007264709472701,0.0019407511684079,1.9407511684079
24,24.8831100463867,0.010007264709472701,0.0020445903148316,2.0445903148316
25,25.6541128158569,0.010007264709472701,0.0021519680533529,2.1519680533529
26,26.4378719329834,0.010007264709472701,0.0022628772458835,2.2628772458835003
27,27.2081642150879,0.010007264709472701,0.0023795246539202,2.3795246539202
28,27.9786729812622,0.010007264709472701,0.002497623342987,2.497623342987
29,28.7669982910156,0.010007264709472701,0.0026187970566991,2.6187970566991
30,29.5360355377197,0.010007264709472701,0.0027417022840325,2.7417022840325003
31,30.3279256820679,0.010007264709472701,0.0028678293500079,2.8678293500079
32,31.7927732467651,0.010007264709472701,0.0031118882350911,3.1118882350911
33,32.5807933807373,0.010007264709472701,0.0032376558785761,3.2376558785761
34,33.3417644500732,0.010007264709472701,0.0033639425830219,3.3639425830219
35,34.127872467041,0.010007264709472701,0.0034901281314782,3.4901281314782002
36,34.9041786193848,0.010007264709472701,0.0036162383048274,3.6162383048274
37,35.6911144256592,0.010007264709472701,0.0037411906855288,3.7411906855288
38,36.4816074371338,0.010007264709472701,0.0038651680279468,3.8651680279467997
39,37.2596588134766,0.010007264709472701,0.0039874108816236,3.9874108816236
40,38.7425308227539,0.010007264709472701,0.0042186372277579,4.2186372277579
41,39.5305252075195,0.010007264709472701,0.004336346784037,4.336346784037
42,40.3194236755371,0.010007264709472701,0.0044534235707439,4.4534235707439
43,41.0848636627197,0.010007264709472701,0.0045686989102835,4.5686989102835
44,41.8831214904785,0.010007264709472701,0.0046835737942133,4.6835737942133
45,42.6982975006103,0.010007264709472701,0.0047962724322544,4.7962724322543995
46,43.501859664917,0.010007264709472701,0.0049080859766969,4.9080859766969
47,44.9410533905029,0.010007264709472701,0.0051202390465428,5.1202390465428005
48,45.7272319793701,0.010007264709472701,0.005226042702233,5.226042702233
49,46.5219192504883,0.010007264709472701,0.0053308776812802,5.3308776812802
50,47.3163356781006,0.010007264709472701,0.0054349835699447,5.4349835699447
51,48.1082096099854,0.010007264709472701,0.0055384312761656,5.5384312761656
52,48.8708477020264,0.010007264709472701,0.0056398383683151,5.6398383683151
53,50.3687591552734,0.010007264709472701,0.005830771270457,5.830771270456999
54,51.1530456542969,0.010007264709472701,0.0059263516837181,5.9263516837181
55,51.9365348815918,0.010007264709472701,0.0060209985115673,6.0209985115673
56,52.7313671112061,0.010007264709472701,0.0061149205105749,6.1149205105749
57,53.5250968933105,0.010007264709472701,0.0062067325303851,6.2067325303851
58,54.2992057800293,0.010007264709472701,0.0062964376691212,6.296437669121199
59,55.7974147796631,0.010007264709472701,0.0064670468759718,6.4670468759718
60,56.5724315643311,0.010007264709472701,0.0065512883541623,6.5512883541623
61,57.3754711151123,0.010007264709472701,0.0066352377368529,6.6352377368529005
62,58.1605968475342,0.010007264709472701,0.0067175844652091,6.7175844652091
63,58.9462585449219,0.010007264709472701,0.0067983486238512,6.7983486238512
64,60.462064743042,0.010007264709472701,0.0069517719257191,6.9517719257191
65,61.2499580383301,0.010007264709472701,0.0070255178607754,7.0255178607754
66,62.0429611206055,0.010007264709472701,0.0071006203868618,7.1006203868618
67,62.8272037506104,0.010007264709472701,0.0071742806782418,7.1742806782418
68,63.633415222168,0.010007264709472701,0.00724535174088,7.24535174088
69,65.1153602600098,0.010007264709472701,0.0073801535028664,7.3801535028664
70,65.9075241088867,0.010007264709472701,0.0074453207562518,7.4453207562518
71,66.7075386047363,0.010007264709472701,0.0075115831899713,7.511583189971299
72,67.5071678161621,0.010007264709472701,0.007577728930519,7.577728930519
73,69.0117721557617,0.010007264709472701,0.007696817507797,7.696817507796999
74,69.7936592102051,0.010007264709472701,0.0077558365261958,7.755836526195799
75,70.5930557250977,0.010007264709472701,0.0078135299468906,7.8135299468906005
76,71.383113861084,0.010007264709472701,0.0078705384347628,7.8705384347628
77,72.8905410766602,0.010007264709472701,0.0079759548361241,7.975954836124099
78,73.6850318908691,0.010007264709472701,0.0080273451997099,8.027345199709899
79,74.4896583557129,0.010007264709472701,0.0080790851372511,8.0790851372511
80,75.2922325134277,0.010007264709472701,0.0081282463239737,8.1282463239737
81,76.83154296875,0.010007264709472701,0.008220865202869,8.220865202869
82,77.6464004516602,0.010007264709472701,0.0082657018942748,8.2657018942748
83,78.3930168151855,0.010007264709472701,0.008309497927376,8.309497927376
84,79.1857948303223,0.010007264709472701,0.0083527859435137,8.352785943513698
85,80.6767120361328,0.010007264709472701,0.0084326096036959,8.4326096036959
86,81.4921073913574,0.010007264709472701,0.0084713636725527,8.4713636725527
87,82.3243827819824,0.010007264709472701,0.0085110808469683,8.5110808469683
88,83.1092948913574,0.010007264709472701,0.0085482796940832,8.548279694083199
89,84.6039505004883,0.010007264709472701,0.0086169400626061,8.6169400626061
90,85.4276809692383,0.010007264709472701,0.0086499994392745,8.6499994392745
91,86.2183265686035,0.010007264709472701,0.0086815780549017,8.6815780549017
92,87.0174369812012,0.010007264709472701,0.0087123490082768,8.712349008276801
93,88.5296096801758,0.010007264709472701,0.008769041564918,8.769041564918
94,89.3408470153809,0.010007264709472701,0.0087960168363382,8.7960168363382
95,90.1473999023437,0.010007264709472701,0.0088221974786583,8.8221974786583
96,91.6686744689941,0.010007264709472701,0.0088773902531515,8.8773902531515
97,92.5056076049805,0.010007264709472701,0.0088934699171053,8.8934699171053
98,93.3036766052246,0.010007264709472701,0.0089162370438298,8.916237043829799
99,94.8404083251953,0.010007264709472701,0.0089577502666317,8.957750266631699
100,95.6335105895996,0.010007264709472701,0.0089771443398584,8.9771443398584
101,96.4450416564941,0.010007264709472701,0.0089976942608202,8.997694260820198
102,97.9634971618652,0.010007264709472701,0.0090367105380726,9.036710538072601
103,98.7854194641113,0.010007264709472701,0.0090555338118437,9.055533811843699
104,99.6325454711914,0.010007264709472701,0.0090750063690625,9.0750063690625
105,101.143817901611,0.010007264709472701,0.009111364992393,9.111364992393
106,101.947750091553,0.010007264709472701,0.0091296204244503,9.1296204244503
107,102.76921081543,0.010007264709472701,0.009147524158149,9.147524158149
108,104.296398162842,0.010007264709472701,0.0091833624881995,9.183362488199501
109,105.101825714111,0.010007264709472701,0.0092004095038355,9.2004095038355
110,105.915142059326,0.010007264709472701,0.0092178746561082,9.217874656108199
111,107.482105255127,0.010007264709472701,0.009251470702025,9.251470702025
112,108.31400680542,0.010007264709472701,0.0092683585129517,9.2683585129517
113,109.109630584717,0.010007264709472701,0.0092851483416062,9.2851483416062
114,110.610836029053,0.010007264709472701,0.0093295895075721,9.3295895075721
115,111.427654266357,0.010007264709472701,0.0093415491905359,9.3415491905359
116,112.953075408936,0.010007264709472701,0.0093667637872476,9.366763787247601
117,113.769241333008,0.010007264709472701,0.0093819870855253,9.3819870855253
118,115.281742095947,0.010007264709472701,0.0094124755309813,9.4124755309813
119,116.158256530762,0.010007264709472701,0.0094274576197559,9.427457619755899
120,117.73278427124,0.010007264709472701,0.0094568955256229,9.4568955256229
121,118.528663635254,0.010007264709472701,0.0094709589091254,9.4709589091254
122,120.033256530762,0.010007264709472701,0.0094991412423374,9.4991412423374
123,120.845573425293,0.010007264709472701,0.0095131323901886,9.5131323901886
124,122.379608154297,0.010007264709472701,0.0095398635014176,9.5398635014176
125,123.216579437256,0.010007264709472701,0.0095532598346174,9.5532598346174
126,124.712074279785,0.010007264709472701,0.0095792327981442,9.5792327981442
127,125.521091461182,0.010007264709472701,0.009591668884463,9.591668884463001
128,127.0530128479,0.010007264709472701,0.0096167575154882,9.616757515488201
129,127.8850440979,0.010007264709472701,0.0096291362977745,9.6291362977745
130,129.444534301758,0.010007264709472701,0.0096541881311968,9.654188131196799
131,130.313346862793,0.010007264709472701,0.009665493226669,9.665493226669
132,131.822402954102,0.010007264709472701,0.0096892114483429,9.6892114483429
133,132.611808776855,0.010007264709472701,0.0097001279935659,9.7001279935659
134,134.110847473145,0.010007264709472701,0.0097225258571727,9.7225258571727
135,134.917961120605,0.010007264709472701,0.0097330444628867,9.7330444628867
136,136.435699462891,0.010007264709472701,0.0097550636500389,9.7550636500389
137,137.280609130859,0.010007264709472701,0.0097655617589579,9.765561758957901
138,138.797027587891,0.010007264709472701,0.0097862372692875,9.7862372692875
139,139.597999572754,0.010007264709472701,0.0097961828916455,9.796182891645499
140,141.119857788086,0.010007264709472701,0.0098155031069577,9.8155031069577
141,141.923843383789,0.010007264709472701,0.0098249369446333,9.824936944633299
142,143.545486450195,0.010007264709472701,0.0098448239110762,9.8448239110762
143,144.312324523926,0.010007264709472701,0.0098540664441382,9.8540664441382
144,145.829689025879,0.010007264709472701,0.0098723863358635,9.872386335863501
145,146.630584716797,0.010007264709472701,0.0098818367421947,9.8818367421947
146,148.141891479492,0.010007264709472701,0.0098999529561748,9.8999529561748
147,148.989234924316,0.010007264709472701,0.0099081821087514,9.908182108751399
148,150.585601806641,0.010007264709472701,0.0099247535547607,9.9247535547607
149,151.36483001709,0.010007264709472701,0.0099326707076266,9.9326707076266
150,152.865623474121,0.010007264709472701,0.00995073715845,9.95073715845
151,153.672798156738,0.010007264709472701,0.0099594876582782,9.959487658278201
152,155.175453186035,0.010007264709472701,0.009975568875534,9.975568875534
153,155.978614807129,0.010007264709472701,0.0099828328548427,9.9828328548427
154,157.489334106445,0.010007264709472701,0.0099987766234376,9.9987766234376
155,159.03352355957,0.010007264709472701,0.0100134939069615,10.0134939069615
156,160.555038452148,0.010007264709472701,0.0100282007244789,10.0282007244789
157,162.076934814453,0.010007264709472701,0.0100421849065249,10.042184906524898
158,163.636306762695,0.010007264709472701,0.0100564057496764,10.056405749676399
159,165.190155029297,0.010007264709472701,0.0100701928908644,10.0701928908644
160,166.706199645996,0.010007264709472701,0.0100831726026913,10.083172602691299
161,168.233810424805,0.010007264709472701,0.010096160331733,10.096160331733
162,169.754302978516,0.010007264709472701,0.0101121556328623,10.1121556328623
163,171.274528503418,0.010007264709472701,0.0101208827012328,10.1208827012328
164,172.80233001709,0.010007264709472701,0.0101322121595957,10.1322121595957
165,174.34691619873,0.010007264709472701,0.0101440960206292,10.144096020629199
166,175.951805114746,0.010007264709472701,0.0101652964920915,10.1652964920915
167,177.450439453125,0.010007264709472701,0.0101690531395845,10.169053139584499
168,178.964179992676,0.010007264709472701,0.0101780314486919,10.1780314486919
169,180.485443115234,0.010007264709472701,0.0101899681148212,10.1899681148212
170,182.017021179199,0.010007264709472701,0.0102006323411441,10.2006323411441
171,183.547653198242,0.010007264709472701,0.0102110039347111,10.2110039347111
172,185.076683044434,0.010007264709472701,0.0102218361839107,10.2218361839107
173,186.622901916504,0.010007264709472701,0.0102320164972388,10.232016497238801
174,188.140907287598,0.010007264709472701,0.010241725627964,10.241725627964
175,189.668594360352,0.010007264709472701,0.010251786080414,10.251786080414
176,191.192543029785,0.010007264709472701,0.0102618075296334,10.2618075296334
177,192.748947143555,0.010007264709472701,0.0102713056426417,10.2713056426417
178,194.314323425293,0.010007264709472701,0.0102815530099779,10.281553009977898
179,195.860160827637,0.010007264709472701,0.0102913046162024,10.2913046162024
180,197.38289642334,0.010007264709472701,0.0103008321382376,10.300832138237599
181,198.918563842773,0.010007264709472701,0.0103102404752345,10.3102404752345
182,200.469947814941,0.010007264709472701,0.0103193010650893,10.319301065089299
183,202.07633972168,0.010007264709472701,0.0103281717862998,10.3281717862998
184,203.65015411377,0.010007264709472701,0.0103372943518287,10.3372943518287
185,205.152870178223,0.010007264709472701,0.0103460465694079,10.3460465694079
186,206.650779724121,0.010007264709472701,0.0103550579575486,10.3550579575486
187,208.122146606445,0.010007264709472701,0.0103634308661065,10.3634308661065
188,209.645729064941,0.010007264709472701,0.0103718325098834,10.3718325098834
189,211.179580688477,0.010007264709472701,0.0103805474683464,10.3805474683464
190,212.72151184082,0.010007264709472701,0.0103892000924831,10.389200092483101
191,214.251586914062,0.010007264709472701,0.0103974487164746,10.3974487164746
192,215.790412902832,0.010007264709472701,0.0104062910913113,10.4062910913113
193,217.307167053223,0.010007264709472701,0.0104143186165404,10.4143186165404
194,218.833229064941,0.010007264709472701,0.0104223069713133,10.422306971313299
195,220.363395690918,0.010007264709472701,0.010430109952759,10.430109952759
196,221.893127441406,0.010007264709472701,0.0104378658951372,10.4378658951372
197,223.4111328125,0.010007264709472701,0.0104454520507878,10.4454520507878
198,224.950958251953,0.010007264709472701,0.01045298757725,10.45298757725
199,226.45987701416,0.010007264709472701,0.0104603820856408,10.4603820856408
200,228.014183044434,0.010007264709472701,0.0104674216082519,10.467421608251898
201,229.524101257324,0.010007264709472701,0.0104749841103004,10.4749841103004
202,231.092788696289,0.010007264709472701,0.0104820455726758,10.4820455726758
203,232.615829467773,0.010007264709472701,0.0104888397127236,10.4888397127236
204,234.149223327637,0.010007264709472701,0.0104960799620591,10.496079962059099
205,235.678718566895,0.010007264709472701,0.0105026013988359,10.5026013988359
206,237.215278625488,0.010007264709472701,0.0105091876261198,10.5091876261198
207,238.752372741699,0.010007264709472701,0.0105161451518088,10.516145151808798
208,240.294403076172,0.010007264709472701,0.0105223953490046,10.522395349004599
209,241.839866638184,0.010007264709472701,0.0105279157777698,10.5279157777698
210,243.393173217773,0.010007264709472701,0.0105324962271523,10.532496227152299
211,244.981285095215,0.010007264709472701,0.0105368161781387,10.536816178138698
212,246.506774902344,0.010007264709472701,0.0105412607896085,10.5412607896085
213,248.011840820313,0.010007264709472701,0.0105455376635817,10.545537663581701
214,249.528022766113,0.010007264709472701,0.0105498726375756,10.5498726375756
215,251.089790344238,0.010007264709472701,0.0105544419202923,10.5544419202923
216,252.589477539062,0.010007264709472701,0.0105588794941499,10.558879494149899
217,254.114196777344,0.010007264709472701,0.0105634447652566,10.5634447652566
218,255.635314941406,0.010007264709472701,0.0105680291907896,10.5680291907896
219,257.17448425293,0.010007264709472701,0.0105725451102376,10.572545110237598
220,258.711059570313,0.010007264709472701,0.0105767991267615,10.5767991267615
221,260.23747253418,0.010007264709472701,0.0105814087561838,10.5814087561838
222,261.769943237305,0.010007264709472701,0.010585797101961,10.585797101960999
223,263.264572143555,0.010007264709472701,0.0105905397209675,10.5905397209675
224,264.813354492187,0.010007264709472701,0.0105944355344533,10.5944355344533
225,266.34001159668,0.010007264709472701,0.0105968328419412,10.596832841941199
226,267.881881713867,0.010007264709472701,0.0105990876854899,10.599087685489899
227,269.403472900391,0.010007264709472701,0.0106016014366964,10.6016014366964
228,270.927368164062,0.010007264709472701,0.0106043974995987,10.6043974995987
229,272.460311889648,0.010007264709472701,0.0106072776108475,10.607277610847499
230,274.022567749023,0.010007264709472701,0.010610359462635,10.610359462635
231,275.555709838867,0.010007264709472701,0.0106137903391207,10.6137903391207
232,277.104522705078,0.010007264709472701,0.0106167550569384,10.6167550569384
233,278.637161254883,0.010007264709472701,0.010619933465103,10.619933465103
234,280.154022216797,0.010007264709472701,0.0106231426542588,10.6231426542588
235,281.692367553711,0.010007264709472701,0.0106263803910636,10.626380391063599
236,283.229583740234,0.010007264709472701,0.0106294926991688,10.6294926991688
237,284.745849609375,0.010007264709472701,0.010632748671484,10.632748671483998
238,286.294204711914,0.010007264709472701,0.0106359597323044,10.6359597323044
239,287.812164306641,0.010007264709472701,0.010639312745734,10.639312745734
240,289.373352050781,0.010007264709472701,0.0106428478380617,10.6428478380617
241,290.894287109375,0.010007264709472701,0.0106463003902508,10.646300390250799
242,292.418807983398,0.010007264709472701,0.0106500921697166,10.6500921697166
243,293.941452026367,0.010007264709472701,0.0106541955643342,10.654195564334199
244,295.470443725586,0.010007264709472701,0.0106586765565774,10.658676556577399
245,296.989929199219,0.010007264709472701,0.0106629773869047,10.6629773869047
246,298.493988037109,0.010007264709472701,0.0106680158718636,10.6680158718636
247,299.322677612305,0.010007264709472701,0.010671981818702,10.671981818702001
248,299.521301269531,0.010007264709472701,0.0106737752813936,10.673775281393599
249,299.65690612793,0.010007264709472701,0.0106753169636812,10.6753169636812
250,299.74658203125,0.010007264709472701,0.0106772383856337,10.6772383856337
251,299.810653686523,0.010007264709472701,0.0106787105798748,10.6787105798748
252,299.856979370117,0.010007264709472701,0.0106799241194425,10.6799241194425
253,299.889785766602,0.010007264709472701,0.0106813595616289,10.681359561628899
254,299.914337158203,0.010007264709472701,0.0106827236091099,10.6827236091099
255,299.934646606445,0.010007264709472701,0.0106839653577296,10.6839653577296
256,5.00219106674194,0.010007264709472701,0.0102538162704948,10.2538162704948
257,5.46813702583313,0.010007264709472701,0.0102552070689083,10.2552070689083
258,6.19335770606995,0.010007264709472701,0.0102553100645299,10.255310064529901
259,6.93643021583557,0.010007264709472701,0.0102527572336531,10.2527572336531
260,7.67736053466797,0.010007264709472701,0.0102544228170671,10.2544228170671
261,8.42752552032471,0.010007264709472701,0.0102547061564595,10.2547061564595
262,9.16456747055054,0.010007264709472701,0.0102540068950879,10.2540068950879
263,9.93704271316528,0.010007264709472701,0.0102557078366897,10.2557078366897
264,10.6800436973572,0.010007264709472701,0.0102554730495271,10.255473049527101
265,11.4518976211548,0.010007264709472701,0.010252679464166,10.252679464165999
266,12.2100992202759,0.010007264709472701,0.0102550712877499,10.2550712877499
267,12.9686498641968,0.010007264709472701,0.0102549655090723,10.2549655090723
268,13.7265586853027,0.010007264709472701,0.0102527836925209,10.2527836925209
269,15.1082897186279,0.010007264709472701,0.0102473883282354,10.2473883282354
270,15.9496941566467,0.010007264709472701,0.0102526801470803,10.2526801470803
271,16.6992740631104,0.010007264709472701,0.0102499750914458,10.2499750914458
272,17.4592933654785,0.010007264709472701,0.0102516599623796,10.251659962379598
273,18.2718324661255,0.010007264709472701,0.0102481903608994,10.2481903608994
274,19.0380821228027,0.010007264709472701,0.0102513025313242,10.2513025313242
275,19.8006677627563,0.010007264709472701,0.0102521961298432,10.2521961298432
276,20.5633916854858,0.010007264709472701,0.0102496335051309,10.2496335051309
277,21.3460512161255,0.010007264709472701,0.0102512604896392,10.2512604896392
278,22.1030387878418,0.010007264709472701,0.0102494030635113,10.249403063511298
279,23.4893522262573,0.010007264709472701,0.0102550876609933,10.255087660993299
280,24.2625827789307,0.010007264709472701,0.0102527648443814,10.2527648443814
281,25.0272951126099,0.010007264709472701,0.0102528185457942,10.2528185457942
282,25.8023643493652,0.010007264709472701,0.0102551567809774,10.2551567809774
283,26.6005048751831,0.010007264709472701,0.0102545553552762,10.2545553552762
284,27.3799247741699,0.010007264709472701,0.0102573763004409,10.2573763004409
285,28.1589155197144,0.010007264709472701,0.0102499769994557,10.249976999455699
286,28.936821937561,0.010007264709472701,0.0102552908868181,10.2552908868181
287,29.6945991516113,0.010007264709472701,0.0102551545324004,10.2551545324004
288,30.5000286102295,0.010007264709472701,0.010254851965033,10.254851965033
289,31.9913139343262,0.010007264709472701,0.0102585573947385,10.2585573947385
290,32.7613468170166,0.010007264709472701,0.0102598715222335,10.2598715222335
291,33.5157203674316,0.010007264709472701,0.0102603610351059,10.2603610351059
292,34.2916011810303,0.010007264709472701,0.0102625519298586,10.2625519298586
293,35.0574016571045,0.010007264709472701,0.0102619555545174,10.2619555545174
294,35.8314914703369,0.010007264709472701,0.0102613565704202,10.2613565704202
295,36.6242694854736,0.010007264709472701,0.0102655470137923,10.2655470137923
296,37.3847141265869,0.010007264709472701,0.0102661990232902,10.2661990232902
297,38.8025875091553,0.010007264709472701,0.0102653017964849,10.2653017964849
298,39.5750350952148,0.010007264709472701,0.0102691011682847,10.269101168284699
299,40.3390769958496,0.010007264709472701,0.0102676908679303,10.2676908679303
300,41.1402072906494,0.010007264709472701,0.0102690157448156,10.269015744815599
301,41.9165687561035,0.010007264709472701,0.0102684812844578,10.2684812844578
302,42.6803283691406,0.010007264709472701,0.0102708291869459,10.2708291869459
303,43.4671096801758,0.010007264709472701,0.0102725745888839,10.272574588883899
304,44.8629379272461,0.010007264709472701,0.0102741891949546,10.2741891949546
305,45.6363010406494,0.010007264709472701,0.0102762950493633,10.276295049363299
306,46.4120101928711,0.010007264709472701,0.0102760432549892,10.2760432549892
307,47.2002429962158,0.010007264709472701,0.0102776689342131,10.2776689342131
308,47.9782466888428,0.010007264709472701,0.0102808546767793,10.280854676779299
309,48.7591247558594,0.010007264709472701,0.0102842963387037,10.284296338703701
310,50.1512088775635,0.010007264709472701,0.0102855223379163,10.2855223379163
311,50.9151210784912,0.010007264709472701,0.0102910236629989,10.2910236629989
312,51.7077980041504,0.010007264709472701,0.0102899731616965,10.289973161696501
313,52.4781398773193,0.010007264709472701,0.0102959283406293,10.2959283406293
314,53.2682075500488,0.010007264709472701,0.0102952028486088,10.295202848608799
315,54.0971584320068,0.010007264709472701,0.0102975581192757,10.2975581192757
316,55.4878349304199,0.010007264709472701,0.0103004157658728,10.300415765872799
317,56.2582626342773,0.010007264709472701,0.0103022134177108,10.3022134177108
318,57.0250568389893,0.010007264709472701,0.0103062238650799,10.3062238650799
319,57.8032054901123,0.010007264709472701,0.0103066559653962,10.3066559653962
320,58.585018157959,0.010007264709472701,0.0103116971182727,10.3116971182727
321,60.0019474029541,0.010007264709472701,0.0103145289102871,10.3145289102871
322,60.7691860198975,0.010007264709472701,0.0103160370600204,10.3160370600204
323,61.5484886169434,0.010007264709472701,0.0103188837687537,10.3188837687537
324,62.3285274505615,0.010007264709472701,0.0103213208816831,10.3213208816831
325,63.1305694580078,0.010007264709472701,0.0103226763001797,10.3226763001797
326,64.5256690979004,0.010007264709472701,0.0103279240747907,10.3279240747907
327,65.3186378479004,0.010007264709472701,0.010329462687039,10.329462687039
328,66.1134338378906,0.010007264709472701,0.0103317873361756,10.3317873361756
329,66.8938064575195,0.010007264709472701,0.0103345794800213,10.3345794800213
330,67.6624984741211,0.010007264709472701,0.0103370413238828,10.3370413238828
331,69.0789337158203,0.010007264709472701,0.0103413816876095,10.3413816876095
332,69.8656387329102,0.010007264709472701,0.010343992082337,10.343992082337
333,70.6475677490234,0.010007264709472701,0.0103466973624072,10.3466973624072
334,71.4557571411133,0.010007264709472701,0.0103491422841696,10.3491422841696
335,72.8878021240234,0.010007264709472701,0.0103540380340801,10.3540380340801
336,73.6740036010742,0.010007264709472701,0.0103559716715311,10.3559716715311
337,74.4477081298828,0.010007264709472701,0.0103586489604503,10.358648960450301
338,75.2347297668457,0.010007264709472701,0.0103608637146172,10.3608637146172
339,76.6244812011719,0.010007264709472701,0.0103654028297916,10.365402829791599
340,77.4491653442383,0.010007264709472701,0.0103674610635126,10.367461063512598
341,78.2469596862793,0.010007264709472701,0.0103699079561575,10.3699079561575
342,79.0433387756348,0.010007264709472701,0.0103722313326972,10.3722313326972
343,80.4619445800781,0.010007264709472701,0.0103763593717418,10.3763593717418
344,81.2459030151367,0.010007264709472701,0.0103775007657685,10.3775007657685
345,82.0175399780273,0.010007264709472701,0.0103794985714018,10.3794985714018
346,82.7898406982422,0.010007264709472701,0.0103815223366443,10.3815223366443
347,84.2273406982422,0.010007264709472701,0.0103846464329823,10.3846464329823
348,85.0267562866211,0.010007264709472701,0.0103859653808749,10.3859653808749
349,85.8478851318359,0.010007264709472701,0.0103869336695166,10.3869336695166
350,86.6477203369141,0.010007264709472701,0.0103880729814382,10.3880729814382
351,88.0739936828613,0.010007264709472701,0.0103897382471695,10.389738247169499
352,88.9217872619629,0.010007264709472701,0.0103907300995729,10.390730099572899
353,89.7166633605957,0.010007264709472701,0.0103915880906117,10.3915880906117
354,91.1465873718262,0.010007264709472701,0.0103929712736802,10.3929712736802
355,91.9535980224609,0.010007264709472701,0.0103935358962009,10.3935358962009
356,92.7423439025879,0.010007264709472701,0.0103938112359285,10.3938112359285
357,94.1850166320801,0.010007264709472701,0.0103956102639183,10.3956102639183
358,94.9783630371094,0.010007264709472701,0.0103950276407862,10.3950276407862
359,95.7749938964844,0.010007264709472701,0.0103960107905225,10.396010790522501
360,97.1971931457519,0.010007264709472701,0.0103976932442145,10.3976932442145
361,97.9904861450195,0.010007264709472701,0.0103987790794725,10.398779079472499
362,98.8093910217285,0.010007264709472701,0.0103997152360166,10.3997152360166
363,100.255645751953,0.010007264709472701,0.010400614356082,10.400614356082
364,101.043209075928,0.010007264709472701,0.0104026456117054,10.4026456117054
365,101.835330963135,0.010007264709472701,0.0104027844795637,10.4027844795637
366,103.275905609131,0.010007264709472701,0.0104046385936604,10.4046385936604
367,104.073398590088,0.010007264709472701,0.0104044319764076,10.404431976407599
368,104.876640319824,0.010007264709472701,0.0104058693172131,10.4058693172131
369,106.31974029541,0.010007264709472701,0.0104099347180073,10.4099347180073
370,107.105995178223,0.010007264709472701,0.0104112217622328,10.411221762232799
371,107.901405334473,0.010007264709472701,0.0104112680844794,10.411268084479401
372,109.370540618896,0.010007264709472701,0.0104135648992525,10.413564899252501
373,110.169960021973,0.010007264709472701,0.0104157076521401,10.4157076521401
374,111.630809783936,0.010007264709472701,0.0104190251800552,10.4190251800552
375,112.443008422852,0.010007264709472701,0.0104199410995096,10.4199410995096
376,113.872463226318,0.010007264709472701,0.0104235157345994,10.4235157345994
377,114.661952972412,0.010007264709472701,0.0104247485576667,10.4247485576667
378,116.095550537109,0.010007264709472701,0.0104316458592394,10.4316458592394
379,116.881885528564,0.010007264709472701,0.010431731318358,10.431731318357999
380,118.307399749756,0.010007264709472701,0.0104325528580419,10.432552858041898
381,119.133815765381,0.010007264709472701,0.0104336846072002,10.4336846072002
382,120.588096618652,0.010007264709472701,0.0104381324175164,10.4381324175164
383,121.37340927124,0.010007264709472701,0.010438937635821,10.438937635821
384,122.80647277832,0.010007264709472701,0.0104431593505997,10.4431593505997
385,123.622097015381,0.010007264709472701,0.0104448664820653,10.444866482065299
386,125.051105499268,0.010007264709472701,0.0104484618277321,10.4484618277321
387,125.849647521973,0.010007264709472701,0.0104504462275399,10.450446227539901
388,127.286651611328,0.010007264709472701,0.0104538380618158,10.4538380618158
389,128.080554962158,0.010007264709472701,0.0104564265138515,10.4564265138515
390,129.537147521973,0.010007264709472701,0.0104602441349234,10.4602441349234
391,130.336135864258,0.010007264709472701,0.0104617889522915,10.461788952291501
392,131.777885437012,0.010007264709472701,0.0104654344857003,10.4654344857003
393,132.597984313965,0.010007264709472701,0.0104676583697135,10.4676583697135
394,134.019805908203,0.010007264709472701,0.0104724017385954,10.4724017385954
395,134.815544128418,0.010007264709472701,0.0104738517957394,10.473851795739401
396,136.270385742188,0.010007264709472701,0.0104784128172408,10.4784128172408
397,137.061805725098,0.010007264709472701,0.0104808642237821,10.480864223782099
398,138.496116638184,0.010007264709472701,0.0104837817926992,10.483781792699201
399,139.303932189941,0.010007264709472701,0.0104869284326782,10.4869284326782
400,140.731109619141,0.010007264709472701,0.0104916392754769,10.491639275476901
401,141.543365478516,0.010007264709472701,0.0104942562333471,10.4942562333471
402,142.987205505371,0.010007264709472701,0.010498923470155,10.498923470155
403,143.790351867676,0.010007264709472701,0.0105009342710565,10.5009342710565
404,145.236366271973,0.010007264709472701,0.0105051172705724,10.505117270572399
405,146.058441162109,0.010007264709472701,0.0105070462933573,10.507046293357298
406,147.463882446289,0.010007264709472701,0.0105123944282892,10.5123944282892
407,148.282608032227,0.010007264709472701,0.0105145259576753,10.5145259576753
408,149.715103149414,0.010007264709472701,0.0105192095545619,10.519209554561899
409,150.536003112793,0.010007264709472701,0.0105211516641723,10.521151664172299
410,151.955574035645,0.010007264709472701,0.0105258025369549,10.525802536954899
411,152.76383972168,0.010007264709472701,0.0105282044887976,10.5282044887976
412,154.212142944336,0.010007264709472701,0.0105330939630404,10.533093963040399
413,155.032707214355,0.010007264709472701,0.0105351391441877,10.535139144187701
414,156.478782653809,0.010007264709472701,0.0105396490661355,10.5396490661355
415,157.250671386719,0.010007264709472701,0.0105417317592784,10.541731759278399
416,158.703094482422,0.010007264709472701,0.0105469577712069,10.5469577712069
417,159.49382019043,0.010007264709472701,0.0105488149174023,10.5488149174023
418,160.919944763184,0.010007264709472701,0.0105537101350492,10.553710135049199
419,161.733688354492,0.010007264709472701,0.010556064804584,10.556064804584
420,163.18416595459,0.010007264709472701,0.0105607070895754,10.5607070895754
421,163.981559753418,0.010007264709472701,0.0105627612830748,10.5627612830748
422,165.429092407227,0.010007264709472701,0.0105670673169504,10.5670673169504
423,166.235847473145,0.010007264709472701,0.0105692795225463,10.5692795225463
424,167.67879486084,0.010007264709472701,0.0105739287864273,10.573928786427299
425,169.114273071289,0.010007264709472701,0.0105783833202852,10.5783833202852
426,170.54573059082,0.010007264709472701,0.010582880910509,10.582880910509
427,171.975280761719,0.010007264709472701,0.0105870389024039,10.587038902403899
428,173.41716003418,0.010007264709472701,0.0105909724959905,10.5909724959905
429,174.863700866699,0.010007264709472701,0.0105950447855434,10.5950447855434
430,176.299057006836,0.010007264709472701,0.01059923202759,10.59923202759
431,177.734230041504,0.010007264709472701,0.0106034727378489,10.603472737848898
432,179.155860900879,0.010007264709472701,0.0106075095332237,10.6075095332237
433,180.619674682617,0.010007264709472701,0.0106118897298899,10.6118897298899
434,182.043685913086,0.010007264709472701,0.0106160214957269,10.6160214957269
435,183.493644714355,0.010007264709472701,0.010619985564288,10.619985564288
436,184.943962097168,0.010007264709472701,0.0106242733099559,10.6242733099559
437,186.394630432129,0.010007264709472701,0.0106282964657454,10.628296465745398
438,187.821113586426,0.010007264709472701,0.0106322902970378,10.6322902970378
439,189.263481140137,0.010007264709472701,0.0106365776429987,10.6365776429987
440,190.720092773438,0.010007264709472701,0.0106405617681973,10.640561768197301
441,192.153221130371,0.010007264709472701,0.0106445992193533,10.6445992193533
442,193.588500976562,0.010007264709472701,0.0106488352282452,10.648835228245199
443,195.015228271484,0.010007264709472701,0.0106528152755352,10.6528152755352
444,196.462516784668,0.010007264709472701,0.010656609980356,10.656609980356
445,197.923477172852,0.010007264709472701,0.0106607598664746,10.6607598664746
446,199.371978759766,0.010007264709472701,0.01066481424439,10.66481424439
447,200.805168151855,0.010007264709472701,0.0106686050726174,10.6686050726174
448,202.259124755859,0.010007264709472701,0.0106722020984561,10.672202098456099
449,203.685508728027,0.010007264709472701,0.0106764226431358,10.6764226431358
450,205.119735717773,0.010007264709472701,0.0106802005961034,10.6802005961034
451,206.563941955566,0.010007264709472701,0.0106838236186608,10.6838236186608
452,208.003967285156,0.010007264709472701,0.0106877773948869,10.6877773948869
453,209.442230224609,0.010007264709472701,0.0106915617232278,10.6915617232278
454,210.90754699707,0.010007264709472701,0.0106955147792817,10.6955147792817
455,212.332092285156,0.010007264709472701,0.0106987413677775,10.698741367777501
456,213.76441192627,0.010007264709472701,0.0107024601411314,10.7024601411314
457,215.218994140625,0.010007264709472701,0.0107064309979213,10.7064309979213
458,216.661735534668,0.010007264709472701,0.0107097433671054,10.7097433671054
459,218.10294342041,0.010007264709472701,0.010713306710124,10.713306710124
460,219.542808532715,0.010007264709472701,0.0107172647004114,10.7172647004114
461,220.984901428223,0.010007264709472701,0.0107205133282813,10.720513328281301
462,222.440101623535,0.010007264709472701,0.0107234967430983,10.7234967430983
463,223.882286071777,0.010007264709472701,0.0107270174398767,10.727017439876699
464,225.319343566895,0.010007264709472701,0.0107293262239075,10.7293262239075
465,226.783004760742,0.010007264709472701,0.0107324689807726,10.7324689807726
466,228.218276977539,0.010007264709472701,0.0107353443041682,10.7353443041682
467,229.626327514648,0.010007264709472701,0.010737992330494,10.737992330494
468,231.091690063477,0.010007264709472701,0.0107406230780898,10.740623078089799
469,232.525520324707,0.010007264709472701,0.0107432482878456,10.7432482878456
470,233.975318908691,0.010007264709472701,0.0107457100996506,10.7457100996506
471,235.415657043457,0.010007264709472701,0.0107491699153281,10.7491699153281
472,236.85546875,0.010007264709472701,0.0107510963540061,10.7510963540061
473,238.309722900391,0.010007264709472701,0.0107542368999099,10.7542368999099
474,239.731506347656,0.010007264709472701,0.0107570119704429,10.7570119704429
475,241.169151306152,0.010007264709472701,0.0107596625054691,10.7596625054691
476,242.636528015137,0.010007264709472701,0.0107618842695257,10.7618842695257
477,244.066162109375,0.010007264709472701,0.0107648417178653,10.764841717865298
478,245.497207641602,0.010007264709472701,0.0107669036315516,10.7669036315516
479,246.910797119141,0.010007264709472701,0.0107692054362272,10.7692054362272
480,248.357414245605,0.010007264709472701,0.0107711035590157,10.7711035590157
481,249.804359436035,0.010007264709472701,0.0107730083738984,10.773008373898401
482,251.254913330078,0.010007264709472701,0.0107736916040961,10.773691604096099
483,252.694496154785,0.010007264709472701,0.0107733460316716,10.7733460316716
484,254.120483398438,0.010007264709472701,0.0107733701211166,10.7733701211166
485,255.578025817871,0.010007264709472701,0.0107739687273478,10.7739687273478
486,257.024307250977,0.010007264709472701,0.0107745772399471,10.774577239947101
487,258.440536499023,0.010007264709472701,0.0107752736742188,10.7752736742188
488,259.898651123047,0.010007264709472701,0.0107760275008995,10.776027500899499
489,261.334091186523,0.010007264709472701,0.0107770450889517,10.777045088951699
490,262.768966674805,0.010007264709472701,0.0107782711261111,10.778271126111099
491,264.214111328125,0.010007264709472701,0.0107794526419005,10.7794526419005
492,265.646636962891,0.010007264709472701,0.0107807002274924,10.7807002274924
493,267.103286743164,0.010007264709472701,0.0107818856274749,10.7818856274749
494,268.545455932617,0.010007264709472701,0.0107829792388963,10.7829792388963
495,269.991470336914,0.010007264709472701,0.0107840548324854,10.784054832485399
496,271.446136474609,0.010007264709472701,0.0107853165446951,10.7853165446951
497,272.908950805664,0.010007264709472701,0.010786485613005,10.786485613004999
498,274.319931030273,0.010007264709472701,0.0107874995173705,10.787499517370499
499,275.746887207031,0.010007264709472701,0.0107886774900516,10.7886774900516
500,277.193923950195,0.010007264709472701,0.0107896949664653,10.789694966465301
501,278.644134521484,0.010007264709472701,0.0107905269643067,10.7905269643067
502,280.079727172852,0.010007264709472701,0.0107886328049528,10.7886328049528
503,281.509078979492,0.010007264709472701,0.0107868949904093,10.7868949904093
504,282.977905273438,0.010007264709472701,0.0107864690519517,10.7864690519517
505,284.41796875,0.010007264709472701,0.0107865434906828,10.786543490682801
506,285.877487182617,0.010007264709472701,0.0107866182141226,10.7866182141226
507,287.317291259766,0.010007264709472701,0.010787077456835,10.787077456835
508,288.742004394531,0.010007264709472701,0.0107874226236945,10.7874226236945
509,290.175476074219,0.010007264709472701,0.0107881006769945,10.7881006769945
510,291.628402709961,0.010007264709472701,0.0107890043079736,10.789004307973599
511,293.085113525391,0.010007264709472701,0.0107899462421411,10.7899462421411
512,294.526031494141,0.010007264709472701,0.0107911929094004,10.7911929094004
513,295.966781616211,0.010007264709472701,0.0107926370966265,10.7926370966265
514,297.392456054687,0.010007264709472701,0.0107943819005122,10.7943819005122
515,298.716171264648,0.010007264709472701,0.0107965439373398,10.7965439373398
516,299.145355224609,0.010007264709472701,0.0107971499539943,10.7971499539943
517,299.413864135742,0.010007264709472701,0.0107980540348963,10.7980540348963
518,299.579513549805,0.010007264709472701,0.0107991294834055,10.799129483405501
519,299.691925048828,0.010007264709472701,0.0108002127158099,10.800212715809899
520,299.769302368164,0.010007264709472701,0.0108013112009598,10.8013112009598
521,299.823348999023,0.010007264709472701,0.0108021581248256,10.802158124825601
522,299.888809204102,0.010007264709472701,0.0108041075625758,10.8041075625758
523,299.909545898438,0.010007264709472701,0.0108048626766648,10.8048626766648
524,299.928070068359,0.010007264709472701,0.0108057150241812,10.805715024181199
