Repository: RinehartGroup/Cauchy_Single

# [Cauchy_Single](https://github.com/RinehartGroup/Cauchy_Single/blob/main/Cauchy_Single.ipynb)
`Cauchy_Single` is a Jupyter Notebook for the fitting of magnetization curves to a single Cauchy distribution

## Importing data
`Cauchy_Single` imports a .csv with headers of temperature (`Temp`), magnetic field in Tesla (`Field`), magnetic moment (`Moment_emu`), magnetic moment per gram (`Moment_emu_g`), and a corrected magnetic field in Tesla (`Field_True`)
- Note: Due to slight remnant fields in the SQUID magnetometer, `Field` is converted to `Field_True` through a measurement of the Pd standard, described previously in [Quantum Design Application Note 1500-021](https://qdusa.com/siteDocs/appNotes/1500-021.pdf)

## Selecting and manipulating data
- `Cauchy_Single` will automatically select the forward sweep of the magnetization curve, then interpolate to generate 10,000 equally spaced points, preventing emphasis of the fit to any specific region.

## Fit parameters
The modified Cauchy distribution consists of four parameters with initial guesses and reasonable bounds:
- Chi_linear (`Xp`): linear contribution due to paramagnetic/diamagnetic signal(s)
- Gamma (`gamma`): sharpness of magnetization curve
- Coercive field (`Hc`): offset in field (x-axis)
- Saturation magnetization (`Ms`): scaling factor in emu/g

## Output
- Plot of interpolated magnetization curve with Cauchy fit to curve
- Derivative of Cauchy fit (dMdH vs. H)

## Usage
- Change directories for finding files and saving purposes
- Ensure reasonable initial guesses for fit

## Notes
- To reach the correct susceptibility unit (cm<sup>3</sup>/g), ensure that the dMdH values are divided by 10,000, as the native unit for magnetic field in this code is in Tesla, not Oerstead.

File: Data/KMK249/MvsH/KMK249_300K_MvsH.csv
,Temp,Field,Moment_emu,Moment_emu_g,Field_True
0,300.0,-7.0000421875,-0.136207734587039,-65.70377412838377,-6.764925
1,300.0,-6.50003828125,-0.135904991091039,-65.55773697168097,-6.28322
2,300.0,-6.000034375,-0.135675659766317,-65.44711231731915,-5.799313
3,300.0,-5.500037890625,-0.135484987580983,-65.35513602657669,-5.316038
4,300.0,-5.000037890625,-0.135306605073916,-65.26908802065162,-4.832623
5,300.0,-4.50003984375,-0.135132143503521,-65.18493139290894,-4.349575
6,300.0,-4.00002265625,-0.134925585792906,-65.0852922556465,-3.8666050000000003
7,300.0,-3.50004296875,-0.134672120287985,-64.96302577544141,-3.3831629999999997
8,300.0,-3.0000453125,-0.134381617133479,-64.82289310452433,-2.899338
9,300.0,-2.500042578125,-0.134012950723048,-64.6450561069917,-2.4161
10,300.0,-2.00002421875,-0.133531655364658,-64.41288925088348,-1.9329150000000002
11,300.0,-1.50003857421875,-0.132789585279464,-64.05493009817573,-1.4495799999999999
12,300.0,-1.0000505859375,-0.131427581344263,-63.39792776866976,-0.9662440000000001
13,300.0,-0.95002158203125,-0.131232348354528,-63.303751440880085,-0.91775
14,300.0,-0.9000439453125,-0.130996399335552,-63.18993454864842,-0.869359
15,300.0,-0.85002353515625,-0.130729435796984,-63.06115689815915,-0.820809
16,300.0,-0.800045849609375,-0.130428397449382,-62.915942269527434,-0.7724270000000001
17,300.0,-0.75003759765625,-0.130082753498658,-62.74921082702848,-0.723916
18,300.0,-0.70003310546875,-0.129708394613441,-62.5686278982262,-0.675545
19,300.0,-0.650015087890625,-0.129242958133226,-62.34411103462904,-0.627235
20,300.0,-0.600032568359375,-0.128706948860635,-62.08555132593251,-0.578851
21,300.0,-0.550024365234375,-0.128054770936834,-61.7709542795397,-0.5304949999999999
22,300.0,-0.5000466796875,-0.127267793528199,-61.39133276936728,-0.48213999999999996
23,300.0,-0.4500201171875,-0.126274890872377,-60.91237720911668,-0.433838
24,300.0,-0.400044946289063,-0.12500461561269,-60.2996228820853,-0.385323
25,300.0,-0.350042822265625,-0.123291579807732,-59.47329009016246,-0.33692
26,300.0,-0.300022387695313,-0.12085771925908,-58.299246455757626,-0.288381
27,300.0,-0.2500349609375,-0.117240547039207,-56.554397918054875,-0.23994400000000002
28,300.0,-0.200034057617187,-0.111441375808059,-53.75699850561779,-0.191347
29,300.0,-0.150031970214844,-0.101276947976594,-48.85389023201184,-0.142725
30,300.0,-0.100026202392578,-0.0824435411630471,-39.76904706141705,-0.094154
31,300.0,-0.0800520080566406,-0.0711550825106029,-34.323729731924,-0.074985
32,300.0,-0.0790204772949219,-0.0704310570044385,-33.97447490829417,-0.073589
33,300.0,-0.0780207336425781,-0.0697882730787408,-33.66440933092118,-0.07266900000000001
34,300.0,-0.0770185363769531,-0.0691451498544957,-33.35418008299609,-0.071564
35,300.0,-0.0760175659179688,-0.06848259883219,-33.034579269943244,-0.07061100000000001
36,300.0,-0.075020263671875,-0.0678238102823128,-32.716793395222325,-0.069597
37,300.0,-0.0740339538574219,-0.0671552678319885,-32.394302442087245,-0.068772
38,300.0,-0.0730342041015625,-0.0664755489645862,-32.0664202181445,-0.068618
39,300.0,-0.0720307922363281,-0.0657803347668158,-31.731063369580493,-0.066726
40,300.0,-0.0710322692871094,-0.0651012943105497,-31.4035083970394,-0.065582
41,300.0,-0.0700300720214844,-0.0643910899309858,-31.06092059700491,-0.06479700000000001
42,300.0,-0.069030322265625,-0.0636736589432815,-30.71484683172468,-0.063777
43,300.0,-0.06803302001953129,-0.0629700227865052,-30.375427405555076,-0.062852
44,300.0,-0.0670308227539063,-0.0622423414485655,-30.02440908482324,-0.061767999999999997
45,300.0,-0.0660274169921875,-0.0615006386835237,-29.666627119706106,-0.060778
46,300.0,-0.0650239990234375,-0.0607520885873054,-29.305542144650754,-0.059908
47,300.0,-0.0640230285644531,-0.0600111751614965,-28.948140940338618,-0.058971
48,300.0,-0.0630244995117187,-0.0592562267917183,-28.58396957138599,-0.057995000000000005
49,300.0,-0.062022308349609395,-0.0584909116042913,-28.214797465527397,-0.057076999999999996
50,300.0,-0.0610274475097656,-0.0577223818127834,-27.844074701616357,-0.056027
51,300.0,-0.06002403564453129,-0.0569356192443601,-27.464556825887215,-0.055171000000000005
52,300.0,-0.0590193969726563,-0.0561665655781859,-27.0935813557488,-0.05424299999999999
53,300.0,-0.0580208679199219,-0.0553677639700628,-26.708256098026588,-0.053216
54,300.0,-0.0570235595703125,-0.0545671949227737,-26.322078264464235,-0.052158
55,300.0,-0.0560177001953125,-0.0537595840859012,-25.932503618278506,-0.051229
56,300.0,-0.055014288330078105,-0.0529350555891081,-25.534768245320727,-0.050089
57,300.0,-0.0540182067871094,-0.0521204011980275,-25.141795935293416,-0.049324
58,300.0,-0.053019677734375,-0.0512906662386566,-24.7415490732322,-0.048308
59,300.0,-0.05201259765625,-0.0504488766157883,-24.33548729258337,-0.047211
60,300.0,-0.0510079620361328,-0.0496040417860308,-23.927956567559036,-0.04618
61,300.0,-0.050011877441406304,-0.0487516073544905,-23.516759952924858,-0.045351999999999996
62,300.0,-0.049008462524414105,-0.0478701191405522,-23.091548398815757,-0.04421
63,300.0,-0.0480099334716797,-0.0470079504587128,-22.675656184589528,-0.04328
64,300.0,-0.0470028533935547,-0.046115286429989,-22.24505365020612,-0.042369
65,300.0,-0.046012884521484394,-0.0452429055073905,-21.824235263745877,-0.041507999999999996
66,300.0,-0.045009469604492196,-0.0443341011027533,-21.385846948205646,-0.040402
67,300.0,-0.0440097198486328,-0.0434288766980011,-20.949185550043026,-0.039564999999999996
68,300.0,-0.043008746337890605,-0.0425184003343056,-20.509990716277887,-0.038561
69,300.0,-0.0420053314208984,-0.0415965633775114,-20.065315769028846,-0.037516
70,300.0,-0.0410068084716797,-0.0406604805903442,-19.613768929930664,-0.036472000000000004
71,300.0,-0.0400033935546875,-0.0397057302724149,-19.153217262814113,-0.035547
72,300.0,-0.039003643798828105,-0.0387828734184364,-18.708050338406547,-0.034649
73,300.0,-0.0380051177978516,-0.0378228248992015,-18.24494292933507,-0.033665
74,300.0,-0.0370017028808594,-0.0368625561903519,-17.781729305379734,-0.032596
75,300.0,-0.0359995086669922,-0.0358807900724295,-17.30814577905177,-0.031642
76,300.0,-0.0350009796142578,-0.0349130922628566,-16.84134851164637,-0.03084
77,300.0,-0.0340036773681641,-0.0339264404851754,-16.36540824481293,-0.02973
78,300.0,-0.0330039306640625,-0.0329275122435129,-15.88354606745827,-0.028868
79,300.0,-0.0320017364501953,-0.0319183579205364,-15.396751041474188,-0.027833999999999998
80,300.0,-0.030997097778320302,-0.030900572806274,-14.905792701542358,-0.026548000000000002
81,300.0,-0.0299961273193359,-0.029879648067744,-14.413319872258278,-0.025764999999999996
82,300.0,-0.0290000457763672,-0.0288499456322084,-13.91661286476712,-0.024832
83,300.0,-0.0279929656982422,-0.0278061991754364,-13.413131313950888,-0.023949
84,300.0,-0.0269895477294922,-0.0267698765272583,-12.913230853771724,-0.022893
85,300.0,-0.025988577270507802,-0.0257587203441234,-12.42547017214347,-0.021838999999999997
86,300.0,-0.0249876052856445,-0.0246024314536718,-11.867700495438044,-0.020949000000000002
87,300.0,-0.0239915237426758,-0.0235403549778986,-11.355376925246953,-0.019971
88,300.0,-0.0230076644897461,-0.0224818701633831,-10.844785897636775,-0.01904
89,300.0,-0.0220103607177734,-0.0214002933863548,-10.323055788287062,-0.017943
90,300.0,-0.021006944274902302,-0.0202981152012607,-9.791387988787916,-0.017117
91,300.0,-0.0200023071289062,-0.0191956120229601,-9.259563419335157,-0.016066
92,300.0,-0.0190037811279297,-0.018080272710866,-8.721546966300991,-0.015085
93,300.0,-0.018007698059082,-0.0169780262708304,-8.18984624203973,-0.014009
94,300.0,-0.017001838684082,-0.0158374339255401,-7.639648251780751,-0.012991999999999998
95,300.0,-0.0159996459960938,-0.0146911089732448,-7.086684971305578,-0.012153
96,300.0,-0.0150060089111328,-0.0135473148409977,-6.534942505707848,-0.011177
97,300.0,-0.01399892578125,-0.0123765978487394,-5.970213013210146,-0.010175
98,300.0,-0.0129979553222656,-0.0112207871341841,-5.41267399859729,-0.009132
99,300.0,-0.0120006507873535,-0.0100608733876312,-4.853155766809804,-0.008226
100,300.0,-0.0110033462524414,-0.0089081538597127,-4.297107876244997,-0.007226000000000001
101,300.0,-0.00999993133544922,-0.00770199934387,-3.7152840604893833,-0.0061719999999999995
102,300.0,-0.00899773788452148,-0.0065354544225091,-3.15256708809358,-0.0053479999999999995
103,300.0,-0.007997989654541019,-0.0053208980690073,-2.5666904008509652,-0.004286
104,300.0,-0.00699701843261719,-0.0041493394657785,-2.001554932750796,-0.003254
105,300.0,-0.0059936031341552695,-0.0029443711128679,-1.4203032972873406,-0.002128
106,300.0,-0.00499507675170898,-0.0018279297635177,-0.881755244434888,-0.001341
107,300.0,-0.00399043960571289,-0.0005088002105071,-0.2454346238779137,-0.00040300000000000004
108,300.0,-0.0029870243072509803,0.0006870181302681,0.33140323631470997,0.000553
109,300.0,-0.0019884977340698198,0.0018879210141761,0.9106937742099352,0.00155
110,300.0,-0.0009911933898925779,0.0030683530161747,1.4801095850548802,0.0026079999999999996
111,300.0,6.11093379557133e-06,0.0042786334710135,2.0639236678440738,0.0033590000000000004
112,300.0,0.0009887490272521972,0.0054349489928179,2.621706190959394,0.004691
113,300.0,0.00198971996307373,0.006631088589795,3.1986990184524506,0.005487
114,300.0,0.0030004682540893603,0.00782242659315,3.773375657193383,0.0065
115,300.0,0.00400143928527832,0.0090200082843366,4.351064120896087,0.007448000000000001
116,300.0,0.00500118789672852,0.0101935145954537,4.917139122713257,0.008473
117,300.0,0.00600704765319824,0.0113426576959875,5.471461819200186,0.00946
118,300.0,0.00700190734863281,0.0124335217876765,5.997671935699097,0.010478
119,300.0,0.00800165634155273,0.0136916657934691,6.604574398530625,0.01139
120,300.0,0.00900751571655273,0.0148119564318551,7.144979268238081,0.012422
121,300.0,0.0100121528625488,0.0159704562296415,7.703815440591388,0.01344
122,300.0,0.0110131233215332,0.0170781322073928,8.238135260756236,0.014663999999999998
123,300.0,0.0120153175354004,0.0182054131440548,8.781912104752882,0.015394999999999999
124,300.0,0.0130138442993164,0.0193364076804784,9.327480311924894,0.016408000000000002
125,300.0,0.0140209243774414,0.0204418958539092,9.860744780854755,0.017289
126,300.0,0.015018229675293,0.0215386048970797,10.38977438020533,0.018080000000000002
127,300.0,0.0160167572021484,0.0226263178724504,10.914464463826096,0.019413
128,300.0,0.0170165054321289,0.0237066499390556,11.435594150793465,0.0202
129,300.0,0.018017475891113303,0.0247828301503115,11.954721069218277,0.021393000000000002
130,300.0,0.0190257797241211,0.025847329626719,12.468213444447285,0.0221
131,300.0,0.0200218627929687,0.0268930993185698,12.97267096172408,0.023119
132,300.0,0.0210057235717773,0.0279288110811173,13.472276743399028,0.024149
133,300.0,0.0220152481079102,0.0289838144662228,13.981188401975633,0.025121
134,300.0,0.0230076644897461,0.0299790682809798,14.461278112324788,0.02609
135,300.0,0.024012301635742198,0.0309988713004551,14.953209847700883,0.027223
136,300.0,0.0250132720947266,0.0320260347115635,15.448692082693054,0.028074
137,300.0,0.026014245605468698,0.0330265929857704,15.931340553795602,0.029093
138,300.0,0.0270152130126953,0.0340247494963457,16.412830464147987,0.029986000000000002
139,300.0,0.028013742065429698,0.0349885708171515,16.87775779411454,0.031051
140,300.0,0.029020822143554698,0.0359717927496246,17.35204357505897,0.03135
141,300.0,0.030016903686523398,0.0369418316863604,17.819970153445006,0.032962
142,300.0,0.031020318603515604,0.0379016820755578,18.282981988713196,0.033962
143,300.0,0.0320249572753906,0.0388592554330427,18.74489543131099,0.035022000000000005
144,300.0,0.033025927734375,0.0398227057495106,19.209643796512495,0.035986000000000004
145,300.0,0.0340281219482422,0.0407641868202072,19.66379465514578,0.036947
146,300.0,0.035029092407226604,0.0416919099515633,20.11130897040184,0.037933999999999996
147,300.0,0.0360312866210937,0.0426034737776324,20.55102837336553,0.038877999999999996
148,300.0,0.0370334777832031,0.0435134260361676,20.989970389717797,0.039695
149,300.0,0.0380332275390625,0.0444370708416283,21.435517405508335,0.040795
150,300.0,0.039034197998046895,0.0453165145045041,21.85974271077032,0.041805
151,300.0,0.0400339477539063,0.0462184368655578,22.294811271830213,0.042739
152,300.0,0.041034918212890605,0.04708414186293,22.712409331012445,0.043613
153,300.0,0.0420334442138672,0.0479639083448231,23.13679035744446,0.044714
154,300.0,0.0430319732666016,0.0488314626296146,23.555280474359424,0.04551
155,300.0,0.044010940551757805,0.0496740923468368,23.961747499026462,0.046556
156,300.0,0.04501435546875,0.0505275917399522,24.373457828942655,0.047514999999999995
157,300.0,0.0460177703857422,0.0513644496635063,24.77714066056343,0.048692
158,300.0,0.0470162994384766,0.0521747582041041,25.168016622836458,0.049645
159,300.0,0.0480197143554687,0.0530155473035841,25.573595771842417,0.050589
160,300.0,0.0490145721435547,0.0538315157850557,25.967201971703492,0.051466
161,300.0,0.050015542602539105,0.0546218880852624,26.348461106858757,0.052434
162,300.0,0.0510189605712891,0.0554414758192251,26.743813158737044,0.053591999999999994
163,300.0,0.0520248168945313,0.056232772677203,27.125518281303755,0.054362
164,300.0,0.053019677734375,0.056996139983949,27.493750770093744,0.055575
165,300.0,0.05402431640625,0.0577866920628296,27.875096626736735,0.056449
166,300.0,0.05503017578125,0.0585680182784195,28.251992119091458,0.057434000000000006
167,300.0,0.056027484130859395,0.0593272965438116,28.618252139501934,0.058437
168,300.0,0.057033343505859396,0.0600900697247212,28.986198034363344,0.059313
169,300.0,0.0580330871582031,0.0608314527039835,29.343825741481183,0.060358
170,300.0,0.0590303955078125,0.0615622768372621,29.696360081224018,0.06138099999999999
171,300.0,0.0600350280761719,0.0622707737855572,30.03812425197809,0.06224299999999999
172,300.0,0.0610360046386719,0.063007489191294,30.393500418846937,0.063414
173,300.0,0.0620394165039063,0.0637240487233804,30.73915381208842,0.063983
174,300.0,0.06303550415039061,0.0644386055020361,31.08384111878978,0.065197
175,300.0,0.0640376892089844,0.0651486622257793,31.426357692731845,0.066197
176,300.0,0.06503865966796879,0.0658239041354978,31.752080325537346,0.067285
177,300.0,0.0660286376953125,0.0665133230174649,32.084641634467005,0.068004
178,300.0,0.06702716064453129,0.0671962012867775,32.414047888084895,0.069074
179,300.0,0.0680269104003906,0.0678445463783294,32.72679605603384,0.069982
180,300.0,0.069030322265625,0.0675790607765896,32.59873133148691,0.071142
181,300.0,0.0700288513183594,0.0691273200422741,33.34557935295303,0.071885
182,300.0,0.0710286010742188,0.0697986693077842,33.669424255271295,0.073121
183,300.0,0.0720283447265625,0.0704297697979301,33.97385398668542,0.07381900000000001
184,300.0,0.0730317626953125,0.0710804646083373,34.28773561006845,0.07491
185,300.0,0.0740302917480469,0.0717174162136118,34.59498779754922,0.076021
186,300.0,0.0750349304199219,0.0723397804208358,34.89520332804765,0.077059
187,300.0,0.0760310119628906,0.0729415197323236,35.185469838433654,0.078113
188,300.0,0.0770429809570312,0.0735469974629406,35.47753968434101,0.078958
189,300.0,0.0780415100097656,0.074150389737592,35.768603549727985,0.080139
190,300.0,0.0790485900878906,0.0747623043386493,36.06377840786379,0.081048
191,300.0,0.0800446716308594,0.0753340905696764,36.339596176120686,0.082083
192,300.0,0.100034753417969,0.0857685315631232,41.372953175030894,0.100766
193,300.0,0.150035632324219,0.102993521272898,49.68192943607849,0.14916400000000002
194,300.0,0.200021838378906,0.112339314541622,54.19014544775014,0.197745
195,300.0,0.250025170898438,0.117744007793669,56.79725689955081,0.24601199999999998
196,300.0,0.300035815429687,0.121145636121617,58.43813155329807,0.294141
197,300.0,0.350031811523438,0.12346163648336,59.55532188841798,0.342116
198,300.0,0.400015576171875,0.125108713213562,60.349837396523405,0.390281
199,300.0,0.4500287109375,0.126383150240149,60.964599273222944,0.438467
200,300.0,0.5000271484375,0.127379935024709,61.44542749151689,0.486674
201,300.0,0.550029248046875,0.128164825207913,61.824042167615666,0.534953
202,300.0,0.60002275390625,0.128814731603582,62.1375434761507,0.5831569999999999
203,300.0,0.650027294921875,0.129333290172268,62.38768532875973,0.6313529999999999
204,300.0,0.700041650390625,0.129786939057427,62.60651610202271,0.679583
205,300.0,0.750040087890625,0.130174677447277,62.793553025181645,0.7278399999999999
206,300.0,0.800015283203125,0.13050432235781,62.95256686393242,0.776065
207,300.0,0.8500443359375,0.13079759460761,63.094035288742525,0.824367
208,300.0,0.900040234375,0.131050638046054,63.21609817287022,0.872591
209,300.0,0.9500337890625,0.131282892344812,63.32813280902512,0.9211290000000001
210,300.0,1.0000212890625,0.131471023524228,63.41888337143871,0.9694790000000001
211,300.0,1.50003740234375,0.132826275601184,64.07262874516006,1.452107
212,300.0,2.0000400390625,0.133565754734372,64.42933807658638,1.9351650000000002
213,300.0,2.50004765625,0.134075637111156,64.6752947149361,2.418304
214,300.0,3.000044140625,0.134455641523746,64.85860092855386,2.901496
215,300.0,3.500026171875,0.134765552191472,65.00809537961408,3.384872
216,300.0,4.000032421875,0.135010196091473,65.12610650134873,3.8680510000000004
217,300.0,4.500038671875,0.135217052224289,65.22588959126517,4.350998000000001
218,300.0,5.00004296875,0.135397708403315,65.31303436918552,4.833914
219,300.0,5.500046484375,0.135566085015196,65.3942557396831,5.316692
220,300.0,6.000025,0.13572707086003,65.47191195809765,5.799654
221,300.0,6.500027734375,0.135857748175548,65.53494797325882,6.28304
222,300.0,7.00003125,0.135989052027148,65.598286216376,6.766233000000001
223,300.0,6.500043359375,0.135862918530959,65.53744204501707,6.282483999999999
224,300.0,6.000011328125,0.135719243674106,65.4681362866384,5.799607
225,300.0,5.500036328125,0.135561196277196,65.39189751429821,5.316139
226,300.0,5.00004765625,0.135404195518376,65.31616361837247,4.832643
227,300.0,4.500031640625,0.135223836433551,65.22916215250658,4.349002
228,300.0,4.000041015625,0.135027280398533,65.13434761522977,3.8656099999999998
229,300.0,3.500030859375,0.134774510933207,65.01241689002768,3.38256
230,300.0,3.000018359375,0.13447515120402,64.86801199195585,2.899679
231,300.0,2.500040234375,0.134092893137795,64.68361866276534,2.416794
232,300.0,2.000038671875,0.133601084575516,64.44638045607793,1.9333650000000002
233,300.0,1.50002138671875,0.132860826764783,64.08929550682276,1.449894
234,300.0,1.00002001953125,0.131489159307895,63.427631695734036,0.9663959999999999
235,300.0,0.95003251953125,0.131260274720987,63.3172225383887,0.917761
236,300.0,0.900021875,0.131028386021734,63.20536425982004,0.869346
237,300.0,0.85003935546875,0.130764382656843,63.078014535455836,0.8210719999999999
238,300.0,0.800043408203125,0.13045761477046,62.93003609665528,0.77267
239,300.0,0.750032763671875,0.130110898144883,62.762787218149704,0.724228
240,300.0,0.700040380859375,0.129722222174684,62.57529802575904,0.675683
241,300.0,0.650040771484375,0.129278861222668,62.36142993715949,0.627268
242,300.0,0.6000251953125,0.12874043816344,62.10170586806544,0.5789350000000001
243,300.0,0.550025537109375,0.128091172735472,61.78851374899882,0.530541
244,300.0,0.50004423828125,0.127290621764837,61.40234463523789,0.482271
245,300.0,0.4500103515625,0.126299717300142,60.92435296076714,0.433842
246,300.0,0.400043676757812,0.125005842051253,60.300214490502924,0.385133
247,300.0,0.350025708007812,0.123293606341642,59.47426764791048,0.33702600000000005
248,300.0,0.30004072265625,0.120879170546938,58.309594110216885,0.288562
249,300.0,0.250050854492187,0.117287086042243,56.576847363770334,0.240116
250,300.0,0.200032849121094,0.111490467091059,53.78067911802709,0.191528
251,300.0,0.150033190917969,0.10133972294231,48.88417156794938,0.142868
252,300.0,0.100013983154297,0.0825187912930936,39.80534615678558,0.094462
253,300.0,0.080009228515625,0.0711797837402082,34.335645090589935,0.074831
254,300.0,0.07899603271484379,0.0704888725633842,34.00236392970394,0.07374700000000001
255,300.0,0.0779926208496094,0.0698503816715566,33.69436922245138,0.07272200000000001
256,300.0,0.07699287109375,0.0692100566612444,33.38548977464422,0.071672
257,300.0,0.0759931213378906,0.0685459150174275,33.06512167890503,0.0706
258,300.0,0.0749860412597656,0.0678818202234642,32.74477618255939,0.069601
259,300.0,0.0739899597167969,0.0672086113082578,32.4200342239618,0.068712
260,300.0,0.0730060974121094,0.0665373084758376,32.096211719998955,0.06764400000000001
261,300.0,0.07200390625,0.0658437183933459,31.761638310817116,0.066814
262,300.0,0.0710041564941406,0.0651544959985545,31.429171783208428,0.0658
263,300.0,0.0700019592285156,0.0644497156436977,31.089200419717006,0.06494
264,300.0,0.0690009948730469,0.0637426540006108,30.74812861029976,0.063756
265,300.0,0.0680049133300781,0.0630246311801044,30.401769357202934,0.062921
266,300.0,0.0670027160644531,0.0622906558110772,30.047714926971267,0.061925
267,300.0,0.06600541381835939,0.0615636723616047,29.697033253099864,0.060983
268,300.0,0.06502766723632811,0.0608467951600144,29.35122662270636,0.060078999999999994
269,300.0,0.06402791748046871,0.0601000207481603,28.990998200803016,0.058991999999999996
270,300.0,0.0630281677246094,0.0593459624203961,28.627256169579482,0.058138
271,300.0,0.0620259704589844,0.0585799346813014,28.25774034363795,0.057107000000000005
272,300.0,0.0610274475097656,0.0578085507518729,27.885640803042122,0.055969000000000005
273,300.0,0.0600301452636719,0.057026485163328,27.50838865257412,0.055116
274,300.0,0.059025506591796895,0.0562477712851597,27.132753297379864,0.054099
275,300.0,0.0580257568359375,0.0554548674659006,26.75027301016209,0.053233
276,300.0,0.0570260070800781,0.0546550380375928,26.36445195339098,0.052249000000000004
277,300.0,0.056026263427734396,0.0538611067578932,25.981476040657423,0.051266
278,300.0,0.055027734375,0.0530349744234651,25.582967009830455,0.05033
279,300.0,0.054021875,0.0522262464882169,25.192853498656042,0.049406
280,300.0,0.0530209045410156,0.0513836825964397,24.786418226812614,0.048429
281,300.0,0.0520162658691406,0.0505662728003115,24.39211676678197,0.047247000000000004
282,300.0,0.0510140716552734,0.0497029119057653,23.975649453978278,0.046564
283,300.0,0.050026544189453105,0.0488292044443825,23.554191172838625,0.045245999999999995
284,300.0,0.0490170196533203,0.0479684821616704,23.138996671424724,0.044326
285,300.0,0.0480160491943359,0.0471083337571574,22.724078996900907,0.043468
286,300.0,0.0470114105224609,0.0462226397894024,22.296838674751214,0.042548
287,300.0,0.0460079956054687,0.0453341827890859,21.868265523244357,0.041388999999999995
288,300.0,0.045003359985351606,0.0444269535671824,21.43063704304578,0.040543
289,300.0,0.0440048309326172,0.0435231796162137,20.99467531357719,0.039478
290,300.0,0.0430063018798828,0.0425962531014278,20.547545269562065,0.038584
291,300.0,0.0420090026855469,0.0416855877048637,20.10825925027843,0.037683999999999995
292,300.0,0.0410080291748047,0.0407654186705121,19.664388874074966,0.036528
293,300.0,0.040007058715820304,0.0398337836971439,19.214987567711034,0.035577
294,300.0,0.039003643798828105,0.0388876643768708,18.758599314090972,0.034756999999999996
295,300.0,0.0380051177978516,0.0379370813230125,18.300057848363384,0.033787
296,300.0,0.037002923583984396,0.0369625858737456,17.829981541155917,0.032719
297,300.0,0.036008065795898395,0.0359888756873394,17.360284028396407,0.031723
298,300.0,0.0350058715820313,0.0350050560512325,16.885709927668447,0.0307
299,300.0,0.0340085662841797,0.0340057830664702,16.40368145342301,0.029799000000000003
300,300.0,0.0330075958251953,0.0330328975441766,15.9343817414547,0.028897000000000003
301,300.0,0.0320054016113281,0.0320024727874336,15.437326301258143,0.027806
302,300.0,0.031001986694335897,0.0309959728696481,14.951811705050268,0.026822000000000002
303,300.0,0.0300010162353516,0.0299828955597322,14.463124311877525,0.025856
304,300.0,0.0290037109375,0.0289427978772255,13.961402853767478,0.025054
305,300.0,0.027999075317382802,0.0279156393363081,13.465922968054004,0.023952
306,300.0,0.0269944366455078,0.0268585598305452,12.956009832115262,0.022974
307,300.0,0.0259971343994141,0.0258068411078225,12.44868262625672,0.021996
308,300.0,0.0249949401855469,0.0248177852560777,11.971582684168846,0.020968999999999998
309,300.0,0.0239951904296875,0.0236489408741183,11.407756499875207,0.020040000000000002
310,300.0,0.022991777038574197,0.02257142868742,10.887987064240363,0.019030000000000002
311,300.0,0.021993249511718698,0.02150099021657,10.371629841794103,0.018068999999999998
312,300.0,0.021009388732910198,0.0204070888982031,9.843954630407397,0.017011000000000002
313,300.0,0.0200169738769531,0.0193036305485818,9.311669306204553,0.016077
314,300.0,0.0190208908081055,0.0182041010801771,8.781279192466926,0.015262999999999999
315,300.0,0.0180199203491211,0.0170682400820539,8.233363505533323,0.014115
316,300.0,0.0170213943481445,0.0159391769501,7.688726967648759,0.013297999999999999
317,300.0,0.016019200134277302,0.0148020610411597,7.140205937875207,0.0122
318,300.0,0.0150243408203125,0.0136516774214381,6.585284840770543,0.011169
319,300.0,0.0140184814453125,0.0125080311638817,6.033613706843561,0.010311
320,300.0,0.013016287231445302,0.0113680306729028,5.483701214776818,0.009281999999999999
321,300.0,0.0120177612304687,0.0101689270730399,4.905278614028117,0.0083
322,300.0,0.0110155685424805,0.0089976503781013,4.340279132615344,0.0073560000000000006
323,300.0,0.0100170417785645,0.0078156387401761,3.7701013383012443,0.006351
324,300.0,0.00900996017456055,0.0066230953651864,3.1948432533901125,0.005242
325,300.0,0.00800654449462891,0.0054355859900672,2.6220134651646023,0.004337
326,300.0,0.00700679626464844,0.0042406343136677,2.0455936658152836,0.003363
327,300.0,0.00600460319519043,0.0030527748815517,1.4725950173857654,0.002539
328,300.0,0.00500852088928223,0.0019187202424971,0.92555068044266,0.001407
329,300.0,0.00400755004882812,0.0006159857819943,0.29713871102221934,0.000421
330,300.0,0.00300902366638184,-0.0005610365790715,-0.2706323600552903,-0.000544
331,300.0,0.00200560817718506,-0.0017830558601764,-0.8601090081302114,-0.0016059999999999998
332,300.0,0.00100463743209839,-0.002974090054458,-1.434639095702098,-0.0024219999999999997
333,300.0,6.11093379557133e-06,-0.0041745599327414,-2.013720760702981,-0.0035229999999999997
334,300.0,-0.000997304344177246,-0.005379115695652,-2.5947733713441687,-0.0044020000000000005
335,300.0,-0.00199705295562744,-0.006561127633652,-3.164951310408102,-0.005536
336,300.0,-0.0030004682540893603,-0.0077475609221404,-3.7372620168564508,-0.006392
337,300.0,-0.00400266151428223,-0.0089146592866657,-4.300245958707233,-0.0074069999999999995
338,300.0,-0.00499996566772461,-0.0100889591715709,-4.866703763990635,-0.008343999999999999
339,300.0,-0.006003380584716799,-0.0112748687515078,-5.438761844341934,-0.009347
340,300.0,-0.00700190734863281,-0.0124179898482973,-5.990179651653403,-0.010329000000000001
341,300.0,-0.00800165634155273,-0.0135083187447753,-6.516131601129973,-0.011367
342,300.0,-0.00900507125854492,-0.0147376624741817,-7.109141410506459,-0.012237999999999999
343,300.0,-0.0100035980224609,-0.0158865860488253,-7.663358212276405,-0.013312000000000001
344,300.0,-0.011007012939453099,-0.0170104808161478,-8.20550163871334,-0.014255
345,300.0,-0.0120043174743652,-0.0181140026967879,-8.737817608956382,-0.015158000000000001
346,300.0,-0.013002844238281198,-0.0192484043678996,-9.28502934693559,-0.016259
347,300.0,-0.0140025924682617,-0.0203572514938686,-9.819914104607106,-0.017163
348,300.0,-0.01500478515625,-0.0214471393714785,-10.345653315767576,-0.018207
349,300.0,-0.0160057571411133,-0.0225332799697362,-10.869584917419678,-0.019097
350,300.0,-0.017007949829101598,-0.0236205879120649,-11.394079621537314,-0.019944999999999997
351,300.0,-0.018007698059082,-0.0246948013680414,-11.912257818180388,-0.021192
352,300.0,-0.0190086700439453,-0.0257534471516634,-12.422926493934757,-0.022241999999999998
353,300.0,-0.0200108612060547,-0.0268128100157188,-12.933941074354312,-0.023115
354,300.0,-0.0210081665039062,-0.0278622676230947,-13.440177565265758,-0.024061000000000003
355,300.0,-0.0220103607177734,-0.0289052728458567,-13.943301560234541,-0.025062
356,300.0,-0.0230113296508789,-0.0299322789213541,-14.43870789980507,-0.026063
357,300.0,-0.0240061920166016,-0.0309271097406247,-14.918593565942054,-0.027022000000000004
358,300.0,-0.0250120513916016,-0.0319449969994052,-15.409601178261873,-0.027874
359,300.0,-0.0260081329345703,-0.0329449470576426,-15.891956258649108,-0.029024
360,300.0,-0.027006658935546896,-0.0339554916673804,-16.379421930008903,-0.030014
361,300.0,-0.0280100738525391,-0.0349267602141324,-16.84794164665552,-0.030907
362,300.0,-0.028996380615234397,-0.0359096306523762,-17.32205787410492,-0.031749
363,300.0,-0.0299997924804687,-0.0368884919081365,-17.79424015543053,-0.032815
364,300.0,-0.030997097778320302,-0.037847042780564,-18.256625130876223,-0.033944999999999996
365,300.0,-0.0319992919921875,-0.038802296407703,-18.717419583872232,-0.034976
366,300.0,-0.0330002624511719,-0.0397463857779351,-19.17282863187383,-0.035703
367,300.0,-0.0340036773681641,-0.0406867679849933,-19.626449421575906,-0.036894
368,300.0,-0.0350046478271484,-0.0415947179687776,-20.06442558229321,-0.037771
369,300.0,-0.035997064208984395,-0.0425359206911687,-20.51844217150157,-0.03868
370,300.0,-0.0369992553710937,-0.0434499339939678,-20.95934315102028,-0.039602
371,300.0,-0.037997784423828104,-0.0443606233903304,-21.39864074730683,-0.040623
372,300.0,-0.0389950866699219,-0.0452494211570679,-21.827378277437436,-0.041568
373,300.0,-0.040000946044921895,-0.0461408645969156,-22.25739202517035,-0.042594
374,300.0,-0.040999475097656196,-0.0470144050084643,-22.678769724949472,-0.043788
375,300.0,-0.0420041107177734,-0.0478673848991448,-23.09022945771165,-0.044545999999999995
376,300.0,-0.04300263671875,-0.0487288514844285,-23.505782995183203,-0.04565
377,300.0,-0.0440060516357422,-0.0495980452854276,-23.925063980567643,-0.046624
378,300.0,-0.0450021362304687,-0.050446969926463,-24.334567545366795,-0.047314
379,300.0,-0.0460043304443359,-0.0512963256583486,-24.744279059413003,-0.04866
380,300.0,-0.0469991882324219,-0.0521101184488043,-25.136835751244927,-0.049477999999999994
381,300.0,-0.048001382446289105,-0.0529486272819988,-25.541314947289848,-0.050335000000000005
382,300.0,-0.0490047973632812,-0.0537697770098262,-25.937420472474095,-0.05134
383,300.0,-0.0500033233642578,-0.05457821353188,-26.327393411993295,-0.05235
384,300.0,-0.0510067413330078,-0.05537588580408,-26.71217390158886,-0.053263
385,300.0,-0.0520003784179687,-0.0561585234663422,-27.089702008502513,-0.054692
386,300.0,-0.053001348876953104,-0.0569566587441458,-27.474705842357427,-0.055183
387,300.0,-0.0540059875488281,-0.0577208718846715,-27.843346343745086,-0.056405
388,300.0,-0.055004510498046895,-0.058484108089485,-28.211515591693527,-0.057257
389,300.0,-0.0560018127441406,-0.0592407048064862,-28.576482089013528,-0.05828099999999999
390,300.0,-0.056997900390625,-0.0600129737287209,-28.94900853170577,-0.059182000000000005
391,300.0,-0.058002532958984394,-0.0607684911179106,-29.313454383770544,-0.060167
392,300.0,-0.058999841308593794,-0.0614986565390135,-29.66567097447997,-0.061350999999999996
393,300.0,-0.06000325927734371,-0.0622165930315402,-30.011988584757493,-0.062252999999999996
394,300.0,-0.0610054443359375,-0.0629345270846123,-30.358305018292924,-0.063181
395,300.0,-0.0620039733886719,-0.0636541126053313,-30.705418085423222,-0.064198
396,300.0,-0.0630037231445313,-0.0643539696925917,-31.04301456717164,-0.065256
397,300.0,-0.0640083618164062,-0.0650702202226152,-31.388518904254102,-0.06623
398,300.0,-0.0650056640625,-0.0657525307494399,-31.717651290721196,-0.067231
399,300.0,-0.06600908203125,-0.0664566164907956,-32.05728758712761,-0.068012
400,300.0,-0.0670100463867187,-0.0671213127033917,-32.37792319529492,-0.068899
401,300.0,-0.0680085754394531,-0.067789386933784,-32.70018828888724,-0.070575
402,300.0,-0.0690083251953125,-0.0684561600289885,-33.02182574196597,-0.071025
403,300.0,-0.0700092956542969,-0.0691265685883273,-33.34521686722094,-0.072064
404,300.0,-0.0710114929199219,-0.0697639952427817,-33.65269820853141,-0.073041
405,300.0,-0.07200634765625,-0.0704118552464239,-33.96521238017648,-0.07375599999999999
406,300.0,-0.073008544921875,-0.0710611313853672,-34.27840966599449,-0.074656
407,300.0,-0.074016845703125,-0.0716950033514863,-34.58417629969171,-0.076248
408,300.0,-0.07501292724609371,-0.0723177243279994,-34.88456392826414,-0.076899
409,300.0,-0.07600901489257811,-0.072935075437142,-35.18236124466465,-0.07770099999999999
410,300.0,-0.0770124267578125,-0.0735677730805332,-35.4875614095376,-0.07899500000000001
411,300.0,-0.0780133972167969,-0.074152917496354,-35.76982288790472,-0.07977999999999999
412,300.0,-0.07901680908203121,-0.0738897017491097,-35.64285309388821,-0.080272
413,300.0,-0.07999945068359379,-0.0753342680208853,-36.33968177488777,-0.081191
414,300.0,-0.100005426025391,-0.0857927656627781,-41.384643199938495,-0.10113
415,300.0,-0.1499623046875,-0.103006174653186,-49.68803316317536,-0.149307
416,300.0,-0.200015747070313,-0.112374633390962,-54.207182525024386,-0.197536
417,300.0,-0.250022729492187,-0.117771227165162,-56.810386957413634,-0.245844
418,300.0,-0.300022387695313,-0.121176127344969,-58.45283988434911,-0.29368099999999997
419,300.0,-0.350030590820313,-0.123487257919672,-59.567681135632476,-0.341963
420,300.0,-0.400036376953125,-0.125146771937307,-60.368196132142465,-0.39012199999999997
421,300.0,-0.450047021484375,-0.126397321278413,-60.97143508691652,-0.43834300000000004
422,300.0,-0.500033251953125,-0.127362442181794,-61.43698930844867,-0.48658199999999996
423,300.0,-0.550046337890625,-0.128138638970929,-61.811410472321086,-0.5347810000000001
424,300.0,-0.600038623046875,-0.128782535767145,-62.1220128752524,-0.5830270000000001
425,300.0,-0.650040771484375,-0.129312222874174,-62.3775229029646,-0.631245
426,300.0,-0.70004404296875,-0.129761447268925,-62.59421939421135,-0.679566
427,300.0,-0.75002783203125,-0.130147844236075,-62.78060924299996,-0.727866
428,300.0,-0.8000373046875,-0.130486029665999,-62.94374285041663,-0.776219
429,300.0,-0.850050390625,-0.130799223050207,-63.0948208155329,-0.8245950000000001
430,300.0,-0.900021875,-0.131059391628679,-63.22032071880236,-0.872919
431,300.0,-0.95001669921875,-0.131287756847906,-63.33047934399617,-0.92153
432,300.0,-1.00001630859375,-0.131454555519198,-63.410939548820146,-0.9697209999999999
433,300.0,-1.50005078125,-0.132828989410809,-64.0739378303979,-1.452515
434,300.0,-2.000023046875,-0.133582556604664,-64.43744294885335,-1.935352
435,300.0,-2.500040234375,-0.134078558838165,-64.67670409518932,-2.41863
436,300.0,-3.0000478515625,-0.134464217506753,-64.86273780412945,-2.9020770000000002
437,300.0,-3.50004453125,-0.134757920632978,-65.00441407475238,-3.3857459999999997
438,300.0,-4.00002890625,-0.135001540961446,-65.12193144689923,-3.868635
439,300.0,-4.50004140625,-0.135218325052298,-65.22650357698531,-4.352024
440,300.0,-5.000029296875,-0.135395079000039,-65.31176599981235,-4.8349839999999995
441,300.0,-5.500026953125,-0.135561127497898,-65.39186433659744,-5.3171230000000005
442,300.0,-6.000037890625,-0.135709134176431,-65.46325967552812,-5.8011669999999995
443,300.0,-6.50004453125,-0.135846210287376,-65.5293823363244,-6.284162
444,300.0,-7.00003984375,-0.135974254896994,-65.59114838899538,-6.7672490000000005
