Repository: RinehartGroup/Cauchy_Single

# [Cauchy_Single](https://github.com/RinehartGroup/Cauchy_Single/blob/main/Cauchy_Single.ipynb)
`Cauchy_Single` is a Jupyter Notebook for the fitting of magnetization curves to a single Cauchy distribution

## Importing data
`Cauchy_Single` imports a .csv with headers of temperature (`Temp`), magnetic field in Tesla (`Field`), magnetic moment (`Moment_emu`), magnetic moment per gram (`Moment_emu_g`), and a corrected magnetic field in Tesla (`Field_True`)
- Note: Due to slight remnant fields in the SQUID magnetometer, `Field` is converted to `Field_True` through a measurement of the Pd standard, described previously in [Quantum Design Application Note 1500-021](https://qdusa.com/siteDocs/appNotes/1500-021.pdf)

## Selecting and manipulating data
- `Cauchy_Single` will automatically select the forward sweep of the magnetization curve, then interpolate to generate 10,000 equally spaced points, preventing emphasis of the fit to any specific region.

## Fit parameters
The modified Cauchy distribution consists of four parameters with initial guesses and reasonable bounds:
- Chi_linear (`Xp`): linear contribution due to paramagnetic/diamagnetic signal(s)
- Gamma (`gamma`): sharpness of magnetization curve
- Coercive field (`Hc`): offset in field (x-axis)
- Saturation magnetization (`Ms`): scaling factor in emu/g

## Output
- Plot of interpolated magnetization curve with Cauchy fit to curve
- Derivative of Cauchy fit (dMdH vs. H)

## Usage
- Change directories for finding files and saving purposes
- Ensure reasonable initial guesses for fit

## Notes
- To reach the correct susceptibility unit (cm<sup>3</sup>/g), ensure that the dMdH values are divided by 10,000, as the native unit for magnetic field in this code is in Tesla, not Oerstead.

File: Data/KMK249S/MvsH/KMK249S_300K_MvsH.csv
,Temp,Field,Moment_emu,Moment_emu_g,Field_True
0,300.0,-7.0000484375,-0.0021190227493155,-41.60657273346751,-6.764925
1,300.0,-6.500039453125,-0.002158528497401,-42.38225991362655,-6.28322
2,300.0,-6.00001875,-0.0021942078023767,-43.08281567596112,-5.799313
3,300.0,-5.50003515625,-0.0022275474995875,-43.73743372447477,-5.316038
4,300.0,-5.000031640625,-0.002261506789418,-44.404217345729435,-4.832623
5,300.0,-4.50003984375,-0.0022956064172073,-45.073756473734534,-4.349575
6,300.0,-4.00002265625,-0.002330473891492,-45.758372108619675,-3.8666050000000003
7,300.0,-3.50004296875,-0.0023639923826329,-46.41650073891419,-3.3831629999999997
8,300.0,-3.000046484375,-0.0023964520486616,-47.05383955746318,-2.899338
9,300.0,-2.5000439453125,-0.0024279971833146,-47.67322174189279,-2.4161
10,300.0,-2.0000400390625,-0.0024580658454945,-48.263613695160025,-1.9329150000000002
11,300.0,-1.5000263671875,-0.0024826666302304,-48.74664500746908,-1.4495799999999999
12,300.0,-1.00002978515625,-0.0024976360379131,-49.040566226450025,-0.9662440000000001
13,300.0,-0.950047265625,-0.0024979317132354,-49.04637175015512,-0.91775
14,300.0,-0.90003662109375,-0.0024964485539111,-49.01725022405458,-0.869359
15,300.0,-0.85001376953125,-0.0024963812807122,-49.01592932872962,-0.820809
16,300.0,-0.800022607421875,-0.002495415851235,-48.996973320930685,-0.7724270000000001
17,300.0,-0.750040087890625,-0.0024933152552792,-48.95572855447084,-0.723916
18,300.0,-0.700040380859375,-0.0024914146559538,-48.91841068042018,-0.675545
19,300.0,-0.6500419921875,-0.002487916367796,-48.8497225171019,-0.627235
20,300.0,-0.60004111328125,-0.0024838409591235,-48.76970271202631,-0.578851
21,300.0,-0.550031640625,-0.0024760362983158,-48.6164598137797,-0.5304949999999999
22,300.0,-0.500039306640625,-0.0024693969559077,-48.486097700916936,-0.48213999999999996
23,300.0,-0.45003720703125,-0.0024582531771164,-48.267291912750835,-0.433838
24,300.0,-0.400025341796875,-0.0024435776762339,-47.979141492909875,-0.385323
25,300.0,-0.350042822265625,-0.0024239696908954,-47.59414276252504,-0.33692
26,300.0,-0.300046826171875,-0.0023959030399116,-47.04305988438249,-0.288381
27,300.0,-0.250016625976562,-0.0023549690449822,-46.239329373300606,-0.23994400000000002
28,300.0,-0.200018188476562,-0.0022920576553963,-45.00407727069114,-0.191347
29,300.0,-0.150027075195313,-0.0021853267659417,-42.90843836524052,-0.142725
30,300.0,-0.100037194824219,-0.0019728993749524,-38.737470546876104,-0.094154
31,300.0,-0.0800348937988281,-0.0018225293697021,-35.78498664249165,-0.074985
32,300.0,-0.0790461486816406,-0.0018099361296299,-35.53772098232672,-0.073589
33,300.0,-0.0780427307128906,-0.0017988334137683,-35.319721456279204,-0.07266900000000001
34,300.0,-0.0770429809570312,-0.0017904624049347,-35.15535843186137,-0.071564
35,300.0,-0.0760420104980469,-0.0017781513755005,-34.91363391911447,-0.07061100000000001
36,300.0,-0.0750434814453125,-0.001768546300898,-34.72504026895739,-0.069597
37,300.0,-0.0740400634765625,-0.0017592872574404,-34.54324086865109,-0.068772
38,300.0,-0.0730378784179688,-0.001753656964791,-34.432691238778716,-0.068618
39,300.0,-0.0720393493652344,-0.0017378973398125,-34.12325426688592,-0.066726
40,300.0,-0.0710359313964844,-0.0017276098384377,-33.921261308417435,-0.065582
41,300.0,-0.07003740844726561,-0.0017149191331396,-33.67208193873159,-0.06479700000000001
42,300.0,-0.0690376586914062,-0.0017045432205947,-33.46835304525231,-0.063777
43,300.0,-0.0680269104003906,-0.0016941358348237,-33.26400618149813,-0.062852
44,300.0,-0.0670222717285156,-0.0016798169429508,-32.98285770569016,-0.061767999999999997
45,300.0,-0.06602130126953129,-0.0016657110765114,-32.70589194014137,-0.060778
46,300.0,-0.0650203308105469,-0.0016544413803647,-32.48461379078539,-0.059908
47,300.0,-0.0640144714355469,-0.0016418945519319,-32.23825941354604,-0.058971
48,300.0,-0.0630183898925781,-0.0016264229037316,-31.93447680603966,-0.057995000000000005
49,300.0,-0.062018640136718706,-0.001613082007559,-31.67253107321814,-0.057076999999999996
50,300.0,-0.0610164489746094,-0.0016024482086436,-31.463738634274495,-0.056027
51,300.0,-0.06002158203125,-0.001586451073841,-31.149638206184957,-0.055171000000000005
52,300.0,-0.05904139404296879,-0.0015699275763613,-30.82520275596505,-0.05424299999999999
53,300.0,-0.0580428649902344,-0.0015575666154423,-30.582497848857255,-0.053216
54,300.0,-0.0570492248535156,-0.0015425592091983,-30.287830535996463,-0.052158
55,300.0,-0.0560445922851562,-0.0015250140319617,-29.943334615387787,-0.051229
56,300.0,-0.0550460693359375,-0.0015110844706966,-29.669830565415275,-0.050089
57,300.0,-0.054021875,-0.0014912538357924,-29.280460156929117,-0.049324
58,300.0,-0.053016015625,-0.0014755568984905,-28.972254044580794,-0.048308
59,300.0,-0.0520162658691406,-0.0014576425760057,-28.620510033491065,-0.047211
60,300.0,-0.0510482940673828,-0.0014411988221209,-28.297640332238366,-0.04618
61,300.0,-0.0500497680664063,-0.0014232558951627,-27.94533467823876,-0.045351999999999996
62,300.0,-0.0490426849365234,-0.001403691539904,-27.561192615432947,-0.04421
63,300.0,-0.0480466003417969,-0.0013839920387015,-27.17439699001571,-0.04328
64,300.0,-0.0470419647216797,-0.0013671286559254,-26.843287962407224,-0.042369
65,300.0,-0.0460263305664063,-0.0013464443496418,-26.437155893222066,-0.041507999999999996
66,300.0,-0.0450204711914063,-0.0013255407844633,-26.026718721054387,-0.040402
67,300.0,-0.0440463836669922,-0.0013046053294416,-25.61565539842136,-0.039564999999999996
68,300.0,-0.043044192504882804,-0.0012813874784039,-25.159777702805812,-0.038561
69,300.0,-0.042048110961914104,-0.0012603569344628,-24.746847328937754,-0.037516
70,300.0,-0.0410459197998047,-0.0012391162185214,-24.329790271380325,-0.036472000000000004
71,300.0,-0.0400486114501953,-0.0012154716964492,-23.86553497838602,-0.035547
72,300.0,-0.039043975830078105,-0.0011927090518523,-23.418595166940896,-0.034649
73,300.0,-0.0380442260742188,-0.0011686399343043,-22.946003029732964,-0.033665
74,300.0,-0.0370444793701172,-0.001142133793678,-22.42556044920479,-0.032596
75,300.0,-0.0360398406982422,-0.0011175388977844,-21.942644763094442,-0.031642
76,300.0,-0.0350413116455078,-0.0010918612511588,-21.43846949064991,-0.03084
77,300.0,-0.0340427886962891,-0.0010665140268068,-20.94078199110151,-0.02973
78,300.0,-0.033039370727539104,-0.0010375235504991,-20.37155999409189,-0.028868
79,300.0,-0.0320396209716797,-0.0010077512755119,-19.78698754195759,-0.027833999999999998
80,300.0,-0.031036209106445303,-0.0009816471340527,-19.274438131802473,-0.026548000000000002
81,300.0,-0.0300450164794922,-0.0009521471317367,-18.695211697166698,-0.025764999999999996
82,300.0,-0.02904404296875,-0.0009251077286747,-18.164298619177302,-0.024832
83,300.0,-0.0280467407226562,-0.0008946925944312,-17.56710375871196,-0.023949
84,300.0,-0.0270421020507813,-0.0008660394080723,-17.0045043799784,-0.022893
85,300.0,-0.026042352294921897,-0.0008315460109112,-16.327233671926173,-0.021838999999999997
86,300.0,-0.0250401596069336,-0.0008027146475527,-15.761135824714312,-0.020949000000000002
87,300.0,-0.024037968444824198,-0.0007690113041633,-15.099377658812095,-0.019971
88,300.0,-0.023043109130859402,-0.0007357771608769,-14.446832139738856,-0.01904
89,300.0,-0.022045802307128902,-0.0007024994617782,-13.793431411313566,-0.017943
90,300.0,-0.021041165161132802,-0.0006673738914865,-13.103748114794817,-0.017117
91,300.0,-0.0200414169311523,-0.0006304161991611,-12.378091481663066,-0.016066
92,300.0,-0.0190453353881836,-0.0005972099518741,-11.726093694759472,-0.015085
93,300.0,-0.0180394760131836,-0.0005612726393165,-11.020472006999805,-0.014009
94,300.0,-0.0170397277832031,-0.0005236544685458,-10.281847016410758,-0.012991999999999998
95,300.0,-0.0160228668212891,-0.0004895273884124,-9.611768867315924,-0.012153
96,300.0,-0.015021896362304698,-0.0004494524182988,-8.82490513054781,-0.011177
97,300.0,-0.014019703674316401,-0.0004121693923918,-8.09286063993324,-0.010175
98,300.0,-0.013049287414550801,-0.0003762099487889,-7.386804413683487,-0.009132
99,300.0,-0.0120177612304687,-0.0003335441620998,-6.54907053013548,-0.008226
100,300.0,-0.0110216796875,-0.0002990129016242,-5.8710563837463186,-0.007226000000000001
101,300.0,-0.010023152923584,-0.0002568003383171,-5.042221447419988,-0.0061719999999999995
102,300.0,-0.00902462692260742,-0.0002166435419824,-4.2537510697506375,-0.0053479999999999995
103,300.0,-0.00801754455566406,-0.0001756038865598,-3.4479459367720398,-0.004286
104,300.0,-0.00705079498291016,-0.0001387863451167,-2.7250411371824073,-0.003254
105,300.0,-0.00604860191345215,-9.89121972736403e-05,-1.942120504096609,-0.002128
106,300.0,-0.00504396438598633,-5.81838409567893e-05,-1.1424276645746967,-0.001341
107,300.0,-0.00404666023254395,-1.9590745425861e-05,-0.3846602282713725,-0.00040300000000000004
108,300.0,-0.00304691143035889,2.22381521830262e-05,0.43664151154577263,0.000553
109,300.0,-0.00204594039916992,6.26668945250777e-05,1.230451492736652,0.00155
110,300.0,-0.00104374742507935,0.0001029571109116,2.021541545485961,0.0026079999999999996
111,300.0,-3.91099721193314e-05,0.0001437086651545,2.821689871480463,0.0033590000000000004
112,300.0,0.000993637752532959,0.0001849879753122,3.632200575538975,0.004691
113,300.0,0.00199583072662354,0.0002251806869333,4.421376142417043,0.005487
114,300.0,0.00299313526153564,0.0002669301759396,5.241118710771647,0.0065
115,300.0,0.00398799514770508,0.0003047554504469,5.9838101403279005,0.007448000000000001
116,300.0,0.0049975212097168,0.0003427163174175,6.72916389981347,0.008473
117,300.0,0.00599727020263672,0.0003833075276759,7.526163904887099,0.00946
118,300.0,0.006994573974609369,0.0004194483955953,8.235782360009818,0.010478
119,300.0,0.00800043411254883,0.0004563549492664,8.960434896257608,0.01139
120,300.0,0.00899773788452148,0.0004932819304785,9.685488523041428,0.012422
121,300.0,0.0100048202514648,0.0005326437086744,10.458348884241115,0.01344
122,300.0,0.0110021240234375,0.0005687516367534,11.167320572420971,0.014663999999999998
123,300.0,0.0120030960083008,0.0006403561909086,12.573261160585117,0.015394999999999999
124,300.0,0.0130077331542969,0.0006404279525871,12.574670186277242,0.016408000000000002
125,300.0,0.0140087036132812,0.0006735861405126,13.22572433757314,0.017289
126,300.0,0.015009674072265599,0.000711749493054,13.975053859297073,0.018080000000000002
127,300.0,0.0160118682861328,0.0007397621250332,14.52507608547418,0.019413
128,300.0,0.0170091720581055,0.0007748040320319,15.21311667056548,0.0202
129,300.0,0.0180101425170898,0.0008077469831252,15.859944691246808,0.021393000000000002
130,300.0,0.019013558959960902,0.0008400309404895,16.49383350656784,0.0221
131,300.0,0.0200157501220703,0.0008723534927138,17.128480123970153,0.023119
132,300.0,0.0210020553588867,0.000901896502097,17.70855099346161,0.024149
133,300.0,0.022004248046875,0.0009309056312463,18.27813923515217,0.025121
134,300.0,0.023005220031738303,0.0009635686210057,18.91947027303554,0.02609
135,300.0,0.0240049667358398,0.0009911925682581,19.461860755116827,0.027223
136,300.0,0.0250083831787109,0.0010165858786498,19.960453144508147,0.028074
137,300.0,0.026010577392578102,0.0010414556411321,20.448765779149813,0.029093
138,300.0,0.027006658935546896,0.001075320617626,21.113697577577067,0.029986000000000002
139,300.0,0.0280112945556641,0.0010993668440804,21.585840252903985,0.031051
140,300.0,0.029002490234375,0.0011248562768704,22.086319985674454,0.03135
141,300.0,0.0300156829833984,0.0011518139746976,22.615628798303554,0.032962
142,300.0,0.0310154327392578,0.0011749461641409,23.069824546257607,0.033962
143,300.0,0.0320237365722656,0.0012014605841481,23.590429690714707,0.035022000000000005
144,300.0,0.0330234832763672,0.0012257075499275,24.066513841105436,0.035986000000000004
145,300.0,0.0340220092773438,0.0012435082667408,24.416027228368346,0.036947
146,300.0,0.035022982788085896,0.0012690061790464,24.916673454671116,0.037933999999999996
147,300.0,0.0360251739501953,0.0012899722099257,25.328337127934418,0.038877999999999996
148,300.0,0.0370285888671875,0.0013109849808375,25.7409185320538,0.039695
149,300.0,0.0380234497070313,0.001329530776762,26.10506139332417,0.040795
150,300.0,0.0390244201660156,0.0013507067990973,26.520848205326917,0.041805
151,300.0,0.040024169921875,0.001371922932189,26.937422583722757,0.042739
152,300.0,0.0410275848388672,0.0013928629368466,27.348575237514233,0.043613
153,300.0,0.0420273345947266,0.0014121646029116,27.727559452417044,0.044714
154,300.0,0.0430270812988281,0.0014283252146007,28.04486971530925,0.04551
155,300.0,0.0440194976806641,0.0014477710497069,28.426684659471825,0.046556
156,300.0,0.0450229125976562,0.0014642207760091,28.749671627903005,0.047514999999999995
157,300.0,0.046023886108398394,0.001485195746943,29.16151083728647,0.048692
158,300.0,0.047024853515625,0.0014998788243063,29.44981001975849,0.049645
159,300.0,0.048025823974609395,0.0015172145204335,29.790192822177495,0.050589
160,300.0,0.0490121276855469,0.0015315871358733,30.072396149092874,0.051466
161,300.0,0.0500143218994141,0.0015494145658427,30.42243404364225,0.052434
162,300.0,0.0510152923583984,0.0015615008712675,30.659746147015507,0.053591999999999994
163,300.0,0.05201015625,0.0015771971853188,30.967940021967404,0.054362
164,300.0,0.0530123474121094,0.0015934801333197,31.287652333000196,0.055575
165,300.0,0.0540133178710937,0.0016064375042511,31.54206762715688,0.056449
166,300.0,0.05502039794921879,0.0016198525644563,31.80546955539564,0.057434000000000006
167,300.0,0.056025036621093705,0.0016366521751301,32.135326430985664,0.058437
168,300.0,0.0570211181640625,0.0016472169545038,32.34276368552523,0.059313
169,300.0,0.0580269775390625,0.0016638492650489,32.66933565774396,0.060358
170,300.0,0.059036505126953104,0.0016757403801499,32.90281523954251,0.06138099999999999
171,300.0,0.0600362548828125,0.0016876183020778,33.13603577612016,0.06224299999999999
172,300.0,0.0610445556640625,0.001700144651862,33.381988059336344,0.063414
173,300.0,0.0620430847167969,0.0017064241808234,33.50528530970744,0.063983
174,300.0,0.06304527587890629,0.0017208207779449,33.78795951197526,0.065197
175,300.0,0.06404380493164061,0.0017356521246984,34.07916993321029,0.066197
176,300.0,0.06504599609375,0.0017466308460014,34.2947348517848,0.067285
177,300.0,0.06603352661132811,0.0017556359458827,34.47154812257412,0.068004
178,300.0,0.0670320495605469,0.0017677144036873,34.708706139550365,0.069074
179,300.0,0.06803546142578121,0.0017759666167714,34.87073663403495,0.069982
180,300.0,0.0690339904785156,0.0017856271524701,35.06041925132731,0.071142
181,300.0,0.070033740234375,0.0017968556460598,35.28088839701159,0.071885
182,300.0,0.0710310485839844,0.0018030047173997,35.40162413900844,0.073121
183,300.0,0.07202957153320311,0.0018156173568153,35.649270701262516,0.07381900000000001
184,300.0,0.07303543090820311,0.0018253646613777,35.84065700721971,0.07491
185,300.0,0.0740364013671875,0.0018398994151941,36.12604388757314,0.076021
186,300.0,0.0750422607421875,0.0018453980925125,36.23400927768506,0.077059
187,300.0,0.0760383422851562,0.0018548700399895,36.41998900430983,0.078113
188,300.0,0.0770454223632813,0.0018639698585005,36.59866205577263,0.078958
189,300.0,0.0780451721191406,0.001871203952188,36.74070198680542,0.080139
190,300.0,0.0790485900878906,0.0018799701764351,36.912824983999606,0.081048
191,300.0,0.0800165588378906,0.0018913567778293,37.136398543673664,0.082083
192,300.0,0.100038421630859,0.0020137803617546,39.540160254360885,0.100766
193,300.0,0.150023413085938,0.0022041639664015,43.278302894197914,0.14916400000000002
194,300.0,0.200025512695313,0.0023022327250058,45.203862654737875,0.197745
195,300.0,0.250028833007813,0.0023611635689221,46.36095756768309,0.24601199999999998
196,300.0,0.300037060546875,0.0023997140768486,47.11788880519536,0.294141
197,300.0,0.350041577148438,0.0024265080940969,47.64398378356371,0.342116
198,300.0,0.400022924804687,0.0024452175265369,48.011339613919105,0.390281
199,300.0,0.45004580078125,0.0024588190713729,48.278403129253874,0.438467
200,300.0,0.500025927734375,0.0024696070211697,48.49022228882191,0.486674
201,300.0,0.55003779296875,0.0024769063277515,48.633542661525624,0.534953
202,300.0,0.60003134765625,0.0024828512456948,48.75026989387001,0.5831569999999999
203,300.0,0.650046875,0.0024871464187589,48.834604727251126,0.6313529999999999
204,300.0,0.70004287109375,0.00249082962003,48.90692362124484,0.679583
205,300.0,0.7500388671875,0.0024923499438799,48.93677486510701,0.7278399999999999
206,300.0,0.800048291015625,0.0024948273207701,48.98541764716473,0.776065
207,300.0,0.8500283203125,0.0024962380136206,49.01311630906341,0.824367
208,300.0,0.90002685546875,0.0024966581485671,49.02136557170823,0.872591
209,300.0,0.95003623046875,0.002497529759473,49.03847947129393,0.9211290000000001
210,300.0,1.00002607421875,0.0024970440552718,49.02894276991557,0.9694790000000001
211,300.0,1.50001298828125,0.0024805190184924,48.70447709586491,1.452107
212,300.0,2.000027734375,0.0024558654221001,48.22040883762222,1.9351650000000002
213,300.0,2.50004765625,0.0024271675624071,47.65693230722757,2.418304
214,300.0,3.0000427734375,0.0024013021660061,47.14907060683487,2.901496
215,300.0,3.5000359375,0.0023625619850473,46.388415178623596,3.384872
216,300.0,4.000043359375,0.0023259702211738,45.6699434748439,3.8680510000000004
217,300.0,4.50003984375,0.0022934468897938,45.03135460031023,4.350998000000001
218,300.0,5.000037890625,0.0022598504451892,44.37169536990379,4.833914
219,300.0,5.50004921875,0.0022243218413618,43.67409859339878,5.316692
220,300.0,6.000032421875,0.0021907761280565,43.01543546154526,5.799654
221,300.0,6.50003203125,0.0021548299023797,42.30963876653642,6.28304
222,300.0,7.00002265625,0.0021181941197861,41.59030276430591,6.766233000000001
223,300.0,6.5000421875,0.0021629019198526,42.46813115752209,6.282483999999999
224,300.0,6.00003671875,0.0021977679103778,43.152717659096794,5.799607
225,300.0,5.500034765625,0.0022305320981525,43.79603569904771,5.316139
226,300.0,5.000044140625,0.002267273777138,44.51745095499705,4.832643
227,300.0,4.50003046875,0.0022990118629658,45.14062169577459,4.349002
228,300.0,4.000032421875,0.0023327575914515,45.80321208426272,3.8656099999999998
229,300.0,3.50003359375,0.0023665150853772,46.46603348472806,3.38256
230,300.0,3.0000220703125,0.0023984427545208,47.092926654639705,2.899679
231,300.0,2.500035546875,0.002430365932146,47.71973163451796,2.416794
232,300.0,2.0000400390625,0.002460247272366,48.306445559905754,1.9333650000000002
233,300.0,1.5000263671875,0.0024852885166318,48.798125203844485,1.449894
234,300.0,1.0000236328125,0.0025002814600841,49.09250854278618,0.9663959999999999
235,300.0,0.9500375,0.0024997565952568,49.08220293062635,0.917761
236,300.0,0.900021875,0.0024985810650992,49.0591216394895,0.869346
237,300.0,0.85004306640625,0.0024981264697416,49.05019575381111,0.8210719999999999
238,300.0,0.800045849609375,0.0024967917823321,49.02398944300216,0.77267
239,300.0,0.750041259765625,0.0024951567260489,48.99188545157863,0.724228
240,300.0,0.700030615234375,0.0024927004763615,48.943657497771454,0.675683
241,300.0,0.650033447265625,0.00248940781205,48.879006716080895,0.627268
242,300.0,0.600032568359375,0.0024854033490578,48.800379914741804,0.5789350000000001
243,300.0,0.550031640625,0.0024785878246269,48.66655850435696,0.530541
244,300.0,0.500017333984375,0.0024702891847628,48.50361642966425,0.482271
245,300.0,0.45004091796875,0.0024604424233884,48.31027730980561,0.433842
246,300.0,0.400021704101562,0.0024433474649783,47.97462134259376,0.385133
247,300.0,0.350040380859375,0.0024263213806554,47.640317703817004,0.33702600000000005
248,300.0,0.300024829101562,0.0023970879002512,47.06632437171019,0.288562
249,300.0,0.2500349609375,0.0023579573242955,46.298003618603964,0.240116
250,300.0,0.200019396972656,0.0022955293627295,45.07224352502454,0.191528
251,300.0,0.150029528808594,0.0021881003674087,42.96289745550167,0.142868
252,300.0,0.100044537353516,0.0019774698016149,38.82720992764382,0.094462
253,300.0,0.0800397827148438,0.0018230436897333,35.79508520976438,0.074831
254,300.0,0.0790253723144531,0.0018147627466576,35.632490607846066,0.07374700000000001
255,300.0,0.0780256225585938,0.001803094718018,35.403391282505396,0.07272200000000001
256,300.0,0.07702464599609371,0.0017926895870834,35.199088691996856,0.071672
257,300.0,0.0760200134277344,0.0017788137973823,34.92664043554486,0.0706
258,300.0,0.07502392578125,0.0017725080628204,34.80282864363636,0.069601
259,300.0,0.0740205139160156,0.0017614239831628,34.58519503559395,0.068712
260,300.0,0.0730378784179688,0.001749198622622,34.34515261382289,0.06764400000000001
261,300.0,0.0720381286621094,0.0017403390259742,34.17119626888278,0.066814
262,300.0,0.0710347106933594,0.0017281482480782,33.931832870178674,0.0658
263,300.0,0.0700349609375,0.0017181227523315,33.73498433794423,0.06494
264,300.0,0.0690352111816406,0.001705049109589,33.47828607086196,0.063756
265,300.0,0.0680366882324219,0.0016935980832535,33.25344754081092,0.062921
266,300.0,0.0670344970703125,0.0016829710030445,33.04478702227567,0.061925
267,300.0,0.06603474731445311,0.0016716317180929,32.8221425111506,0.060983
268,300.0,0.06504599609375,0.0016572273319043,32.539315372163756,0.060078999999999994
269,300.0,0.06404380493164061,0.0016436267933922,32.2722716157903,0.058991999999999996
270,300.0,0.06304527587890629,0.0016315585964306,32.03531506834086,0.058138
271,300.0,0.062046746826171895,0.0016171723425168,31.752843952813663,0.057107000000000005
272,300.0,0.0610470031738281,0.0016018812863501,31.45260723247791,0.055969000000000005
273,300.0,0.06004725341796879,0.0015881885340089,31.1837528766719,0.055116
274,300.0,0.059047503662109396,0.0015741462406413,30.908035355218928,0.054099
275,300.0,0.058046533203125,0.0015590718944172,30.612053689715296,0.053233
276,300.0,0.0570480041503906,0.0015425738656514,30.28811831241704,0.052249000000000004
277,300.0,0.0560470397949219,0.001527569173015,29.993504280679364,0.051266
278,300.0,0.055044842529296895,0.0015092472954339,29.633758009697623,0.05033
279,300.0,0.0540426513671875,0.0014973308935475,29.399781927105828,0.049406
280,300.0,0.0530392333984375,0.0014785389405565,29.030805822825446,0.048429
281,300.0,0.052034600830078104,0.0014628144840826,28.722059377235418,0.047247000000000004
282,300.0,0.051039736938476604,0.0014424680228243,28.322560825138424,0.046564
283,300.0,0.0500399871826172,0.0014268862522155,28.01661598695268,0.045245999999999995
284,300.0,0.0490377990722656,0.0014059150018202,27.604849829573926,0.044326
285,300.0,0.0480392700195313,0.0013873167323287,27.239676660685255,0.043468
286,300.0,0.0470370758056641,0.0013687960906619,26.876027698054187,0.042548
287,300.0,0.0460336608886719,0.0013477423206571,26.462641285236597,0.041388999999999995
288,300.0,0.0450351318359375,0.0013280131843866,26.075263781397997,0.040543
289,300.0,0.0440366088867188,0.0013056917737648,25.63698750765364,0.039478
290,300.0,0.043047857666015606,0.0012874501072165,25.278816163685452,0.038584
291,300.0,0.0420395538330078,0.0012632291886595,24.803243445110933,0.037683999999999995
292,300.0,0.0410398040771484,0.001240626601307,24.35944632450422,0.036528
293,300.0,0.040041278076171895,0.0012171805572315,23.899088105860987,0.035577
294,300.0,0.039032977294921896,0.0011939473403974,23.4429087060161,0.034756999999999996
295,300.0,0.0380356719970703,0.0011696176474359,22.965200224541526,0.033787
296,300.0,0.0370359222412109,0.0011451341958504,22.48447272433536,0.032719
297,300.0,0.0360312866210937,0.001121831626755,22.026931607205967,0.031723
298,300.0,0.0350266479492188,0.0010945784153015,21.491820445739247,0.0307
299,300.0,0.0340342315673828,0.0010695539787502,21.000470817793047,0.029799000000000003
300,300.0,0.03302470703125,0.0010412860540654,20.44543597222462,0.028897000000000003
301,300.0,0.032026177978515605,0.0010124830656796,19.879895261723934,0.027806
302,300.0,0.031020318603515604,0.0009840574109071,19.32176341855684,0.026822000000000002
303,300.0,0.0300266815185547,0.0009587110135295,18.82409215647948,0.025856
304,300.0,0.029031823730468698,0.0009274514394555,18.2103168948655,0.025054
305,300.0,0.028028405761718698,0.0008975143845655,17.622509023473395,0.023952
306,300.0,0.0270225463867187,0.000867038687868,17.024125031769092,0.022974
307,300.0,0.02602646484375,0.0008371849105271,16.437952297802866,0.021996
308,300.0,0.0250254943847656,0.0008026493274028,15.759853277101904,0.020968999999999998
309,300.0,0.0240257446289062,0.0007682181346518,15.083803939756528,0.020040000000000002
310,300.0,0.0230247756958008,0.000737736373907,14.485300881739642,0.019030000000000002
311,300.0,0.0220213592529297,0.0007040315422393,13.823513493801297,0.018068999999999998
312,300.0,0.0210228317260742,0.0006700599085221,13.156487502888277,0.017011000000000002
313,300.0,0.020018196105957,0.0006353934009092,12.475817806974277,0.016077
314,300.0,0.0190172241210938,0.0006003164860822,11.787089850426074,0.015262999999999999
315,300.0,0.018012586975097698,0.0005637637845884,11.069385128380128,0.014115
316,300.0,0.0170140609741211,0.0005292796111213,10.392295525648928,0.013297999999999999
317,300.0,0.016019200134277302,0.0004889132332764,9.599710058440998,0.0122
318,300.0,0.0150170074462891,0.0004544201257821,8.922445037936383,0.011169
319,300.0,0.0140465911865234,0.0004163912143348,8.175755239246024,0.010311
320,300.0,0.0130456207275391,0.0003797324479682,7.455967955393677,0.009281999999999999
321,300.0,0.0120177612304687,0.0003440285931126,6.7549301612527,0.0083
322,300.0,0.011041234588623,0.0002984971853023,5.860930400594934,0.0073560000000000006
323,300.0,0.010042707824707,0.0002609921600416,5.124526998656981,0.006351
324,300.0,0.0090417366027832,0.000222817303769,4.374971603553897,0.005242
325,300.0,0.0080346549987793,0.000181437786088,3.5624933455330847,0.004337
326,300.0,0.00703612823486328,0.000143138011222,2.810485199725113,0.003363
327,300.0,0.0060363800048828095,0.0001034298963385,2.0308245894070294,0.002539
328,300.0,0.00503663139343262,6.34038620552988e-05,1.2449216975318829,0.001407
329,300.0,0.00402954940795898,2.09520270479242e-05,0.4113887109350913,0.000421
330,300.0,0.00303224506378174,-1.85610635824176e-05,-0.3644426385709327,-0.000544
331,300.0,0.00203371849060059,-5.92392923257104e-05,-1.1631512335698095,-0.0016059999999999998
332,300.0,0.00103641424179077,-9.78587990156564e-05,-1.921437247509452,-0.0024219999999999997
333,300.0,2.9332479834556603e-05,-0.0001392428580473,-2.7340046740094244,-0.0035229999999999997
334,300.0,-0.00100097093582153,-0.0001805677766065,-3.545410889583742,-0.0044020000000000005
335,300.0,-0.00200194187164307,-0.0002195481317082,-4.3107820873394855,-0.005536
336,300.0,-0.0030029125213623,-0.0002617775258506,-5.139947493630473,-0.006392
337,300.0,-0.004005105972290039,-0.0003012752723909,-5.915477565107009,-0.0074069999999999995
338,300.0,-0.00500974311828613,-0.0003417051434855,-6.709309709120361,-0.008343999999999999
339,300.0,-0.00600215873718262,-0.0003792060246339,-7.445631742271745,-0.009347
340,300.0,-0.0070104621887207,-0.0004171564129458,-8.190779755464362,-0.010329000000000001
341,300.0,-0.008005323028564451,-0.0004522041592813,-8.878934994724132,-0.011367
342,300.0,-0.00898918304443359,-0.0004884401004593,-9.590420193585313,-0.012237999999999999
343,300.0,-0.009987709045410161,-0.0005271764228888,-10.350999860373062,-0.013312000000000001
344,300.0,-0.0109886810302734,-0.0005627918046719,-11.050300504062438,-0.014255
345,300.0,-0.0119957618713379,-0.00060021448729,-11.785087125269978,-0.015158000000000001
346,300.0,-0.0129881774902344,-0.0006367289803411,-12.502041632458276,-0.016259
347,300.0,-0.0139928146362305,-0.0006717784990466,-13.190231671835852,-0.017163
348,300.0,-0.0149937850952148,-0.0007058116780513,-13.858466091720008,-0.018207
349,300.0,-0.015995979309082,-0.0007396380349154,-14.522639601716081,-0.019097
350,300.0,-0.0169981719970703,-0.0007749208563891,-15.215410492619279,-0.019944999999999997
351,300.0,-0.017997921752929698,-0.0008047168678103,-15.80044900471824,-0.021192
352,300.0,-0.0189976699829102,-0.0008335235220128,-16.36606169277047,-0.022241999999999998
353,300.0,-0.019992529296875,-0.0008658067900004,-16.999936972322793,-0.023115
354,300.0,-0.021000833129882802,-0.0008966112951739,-17.604777050341646,-0.024061000000000003
355,300.0,-0.0220005828857422,-0.0009279515663924,-18.220136783671705,-0.025062
356,300.0,-0.0229966644287109,-0.0009587884349719,-18.82561231046338,-0.026063
357,300.0,-0.023990301513671902,-0.000988676802114,-19.412464208010995,-0.027022000000000004
358,300.0,-0.0249924957275391,-0.001014166081909,-19.91294093675633,-0.027874
359,300.0,-0.0259910217285156,-0.0010426914056905,-20.473029760268997,-0.029024
360,300.0,-0.0269993255615234,-0.0010722910272154,-21.054212197435696,-0.030014
361,300.0,-0.0279954071044922,-0.0010956370477914,-21.512606475385823,-0.030907
362,300.0,-0.028996380615234397,-0.0011222268065128,-22.034690879890043,-0.031749
363,300.0,-0.0299961273193359,-0.0011426558431795,-22.43581078302572,-0.032815
364,300.0,-0.030997097778320302,-0.0011711105818992,-22.994513683471432,-0.033944999999999996
365,300.0,-0.0320017364501953,-0.0011962375412849,-23.487876326033774,-0.034976
366,300.0,-0.033002706909179697,-0.0012217798648946,-23.989394559092872,-0.035703
367,300.0,-0.0340012329101562,-0.0012464468173428,-24.473725060726487,-0.036894
368,300.0,-0.0350034271240234,-0.0012658280557041,-24.85427166118398,-0.037771
369,300.0,-0.035997064208984395,-0.0012882326283057,-25.294180803174946,-0.03868
370,300.0,-0.0370004791259766,-0.0013092100787412,-25.706068697058708,-0.039602
371,300.0,-0.0380026702880859,-0.001330268834288,-26.119552999960728,-0.040623
372,300.0,-0.0390024200439453,-0.0013529206868714,-26.564317433171016,-0.041568
373,300.0,-0.0400082794189453,-0.0013692058460587,-26.88407316039073,-0.042594
374,300.0,-0.0410019195556641,-0.0013880534876522,-27.254142698845474,-0.043788
375,300.0,-0.0420053314208984,-0.0014093681768045,-27.67265220507559,-0.044545999999999995
376,300.0,-0.043008746337890605,-0.0014288145864906,-28.054478430995484,-0.04565
377,300.0,-0.0440023864746094,-0.0014661847344148,-28.7882335443707,-0.046624
378,300.0,-0.0450021362304687,-0.0014661642473012,-28.787831284139013,-0.047314
379,300.0,-0.046005551147460896,-0.0014626183828192,-28.71820896955036,-0.04866
380,300.0,-0.0470028533935547,-0.0014980130664998,-29.41317625171412,-0.049477999999999994
381,300.0,-0.048001382446289105,-0.0014807410956531,-29.074044681977224,-0.050335000000000005
382,300.0,-0.0490023529052734,-0.0015311122822619,-30.063072496797567,-0.05134
383,300.0,-0.0500021026611328,-0.0015452512423977,-30.34068805021991,-0.05235
384,300.0,-0.051005517578125,-0.0015623442576904,-30.67630586472413,-0.053263
385,300.0,-0.0520003784179687,-0.0015789453215486,-31.00226431471824,-0.054692
386,300.0,-0.0530086791992188,-0.0015917801986328,-31.254274467559394,-0.055183
387,300.0,-0.0540035400390625,-0.0016057858168821,-31.52927188066169,-0.056405
388,300.0,-0.0550069580078125,-0.0016213869814173,-31.835597514574903,-0.057257
389,300.0,-0.0560091491699219,-0.0016350057307093,-32.10299883583939,-0.05828099999999999
390,300.0,-0.05701011962890629,-0.0016504762888166,-32.406760039595525,-0.059182000000000005
391,300.0,-0.058002532958984394,-0.0016615157206789,-32.623516997425874,-0.060167
392,300.0,-0.05901083984375,-0.0016766381236646,-32.92044224748871,-0.061350999999999996
393,300.0,-0.0600118103027344,-0.0016893321235422,-33.16968630556057,-0.062252999999999996
394,300.0,-0.061011560058593796,-0.0016984150664769,-33.34802800857844,-0.063181
395,300.0,-0.0620113098144531,-0.0016866478414347,-33.11698098242097,-0.064198
396,300.0,-0.0629988342285156,-0.0017174322500536,-33.721426468753194,-0.065256
397,300.0,-0.063998583984375,-0.0017311143017818,-33.990070720239544,-0.06623
398,300.0,-0.0649983276367187,-0.0017450289074062,-34.26328111930493,-0.067231
399,300.0,-0.0659956359863281,-0.001757026482406,-34.49885101916355,-0.068012
400,300.0,-0.0669990539550781,-0.0017686044820775,-34.72618264436481,-0.068899
401,300.0,-0.0680012451171875,-0.0017773581972505,-34.898060028480266,-0.070575
402,300.0,-0.068989990234375,-0.0017860352287682,-35.06843174490869,-0.071025
403,300.0,-0.069995849609375,-0.0018006314095244,-35.35502473050069,-0.072064
404,300.0,-0.07099559936523439,-0.0018037625028301,-35.41650309896132,-0.073041
405,300.0,-0.0719953491210937,-0.0018183922533307,-35.70375521953073,-0.07375599999999999
406,300.0,-0.07299754638671871,-0.0018267246510158,-35.867360122045945,-0.074656
407,300.0,-0.0739972900390625,-0.0018338977790506,-36.008203005116826,-0.076248
408,300.0,-0.07499826049804689,-0.0018446455858773,-36.21923396578244,-0.076899
409,300.0,-0.0760016784667969,-0.0018515821866915,-36.35543268587276,-0.07770099999999999
410,300.0,-0.07700142822265629,-0.0018597698818951,-36.51619638513842,-0.07899500000000001
411,300.0,-0.0779950622558594,-0.0018701146909186,-36.719314567418024,-0.07977999999999999
412,300.0,-0.07900458984375,-0.0018761227705339,-36.837281966108385,-0.080272
413,300.0,-0.08000189208984379,-0.0018860088572264,-37.031393230441786,-0.081191
414,300.0,-0.100022534179688,-0.002015583344498,-39.57556144704496,-0.10113
415,300.0,-0.149979418945313,-0.0022036464248817,-43.268141073663855,-0.149307
416,300.0,-0.200013293457031,-0.0023052583961582,-45.26327108105635,-0.197536
417,300.0,-0.250022729492187,-0.0023618999818319,-46.37541688262124,-0.245844
418,300.0,-0.300022387695313,-0.0024010033715621,-47.143203839821325,-0.29368099999999997
419,300.0,-0.350030590820313,-0.0024286778505567,-47.6865865021932,-0.341963
420,300.0,-0.400041259765625,-0.0024468679138301,-48.0437446265482,-0.39012199999999997
421,300.0,-0.450039697265625,-0.0024609300331254,-48.31985142598469,-0.43834300000000004
422,300.0,-0.5000185546875,-0.0024704535007636,-48.506842740302375,-0.48658199999999996
423,300.0,-0.550025537109375,-0.0024789326258291,-48.6733286045376,-0.5347810000000001
424,300.0,-0.600038623046875,-0.0024850648912879,-48.79373436654035,-0.5830270000000001
425,300.0,-0.650032177734375,-0.0024890979417155,-48.872922476251716,-0.631245
426,300.0,-0.700035546875,-0.0024926351027025,-48.94237389951895,-0.679566
427,300.0,-0.750041259765625,-0.0024946998001808,-48.98291380680934,-0.727866
428,300.0,-0.8000373046875,-0.0024964488255113,-49.01725555686825,-0.776219
429,300.0,-0.85003330078125,-0.002497400103563,-49.035933704358925,-0.8245950000000001
430,300.0,-0.900040234375,-0.0024983240198666,-49.054074609593556,-0.872919
431,300.0,-0.95001669921875,-0.0024980877804139,-49.04943609687611,-0.92153
432,300.0,-1.000046875,-0.0024986733675289,-49.06093397857647,-0.9697209999999999
433,300.0,-1.50003857421875,-0.0024824654314834,-48.742694511749455,-1.452515
434,300.0,-2.0000302734375,-0.0024578287744977,-48.25895885524641,-1.935352
435,300.0,-2.5000390625,-0.0024287401632095,-47.68780999822305,-2.41863
436,300.0,-3.000040625,-0.0023956650109003,-47.03838623405262,-2.9020770000000002
437,300.0,-3.500040625,-0.0023635396638369,-46.4076116991341,-3.3857459999999997
438,300.0,-4.000021484375,-0.0023306027509557,-45.760902237496566,-3.868635
439,300.0,-4.500023828125,-0.0022951656211537,-45.06510153453171,-4.352024
440,300.0,-5.000040234375,-0.0022597951688179,-44.37061002980365,-4.8349839999999995
441,300.0,-5.50002578125,-0.00222576664914,-43.70246709483605,-5.3171230000000005
442,300.0,-6.000034375,-0.0021928220536038,-43.05560678585902,-5.8011669999999995
443,300.0,-6.500039453125,-0.0021564504276561,-42.34145744465148,-6.284162
444,300.0,-7.0000359375,-0.0021195449542512,-41.61682611920675,-6.7672490000000005
