Repository: RinehartGroup/Cauchy_Single

# [Cauchy_Single](https://github.com/RinehartGroup/Cauchy_Single/blob/main/Cauchy_Single.ipynb)
`Cauchy_Single` is a Jupyter Notebook for the fitting of magnetization curves to a single Cauchy distribution

## Importing data
`Cauchy_Single` imports a .csv with headers of temperature (`Temp`), magnetic field in Tesla (`Field`), magnetic moment (`Moment_emu`), magnetic moment per gram (`Moment_emu_g`), and a corrected magnetic field in Tesla (`Field_True`)
- Note: Due to slight remnant fields in the SQUID magnetometer, `Field` is converted to `Field_True` through a measurement of the Pd standard, described previously in [Quantum Design Application Note 1500-021](https://qdusa.com/siteDocs/appNotes/1500-021.pdf)

## Selecting and manipulating data
- `Cauchy_Single` will automatically select the forward sweep of the magnetization curve, then interpolate to generate 10,000 equally spaced points, preventing emphasis of the fit to any specific region.

## Fit parameters
The modified Cauchy distribution consists of four parameters with initial guesses and reasonable bounds:
- Chi_linear (`Xp`): linear contribution due to paramagnetic/diamagnetic signal(s)
- Gamma (`gamma`): sharpness of magnetization curve
- Coercive field (`Hc`): offset in field (x-axis)
- Saturation magnetization (`Ms`): scaling factor in emu/g

## Output
- Plot of interpolated magnetization curve with Cauchy fit to curve
- Derivative of Cauchy fit (dMdH vs. H)

## Usage
- Change directories for finding files and saving purposes
- Ensure reasonable initial guesses for fit

## Notes
- To reach the correct susceptibility unit (cm<sup>3</sup>/g), ensure that the dMdH values are divided by 10,000, as the native unit for magnetic field in this code is in Tesla, not Oerstead.

File: Data/KMK254S/MvsH/KMK254S_300K_MvsH.csv
,Temp,Field,Moment_emu,Moment_emu_g,Field_True
0,300.0,-7.00004765625,-0.0030720538606837,-51.25214982788955,-6.764925
1,300.0,-6.500047265625,-0.0031093255337559,-51.87396619546046,-6.28322
2,300.0,-6.000041796875,-0.0031418834229077,-52.417140855984314,-5.799313
3,300.0,-5.50003203125,-0.0031699038832347,-52.88461600324825,-5.316038
4,300.0,-5.000036328125,-0.0031994553779047,-53.377633932344004,-4.832623
5,300.0,-4.5000328125,-0.0032285681995957,-53.86333332658825,-4.349575
6,300.0,-4.000030078125,-0.0032573518370921,-54.34354082569402,-3.8666050000000003
7,300.0,-3.50004453125,-0.0032855605474011,-54.814156613298294,-3.3831629999999997
8,300.0,-3.000046484375,-0.0033130030089005,-55.271988803812135,-2.899338
9,300.0,-2.5000330078125,-0.0033380840520471,-55.69042462541041,-2.4161
10,300.0,-2.0000291015625,-0.0033611619214472,-56.07544079825158,-1.9329150000000002
11,300.0,-1.5000287109375,-0.0033808532945419,-56.40395886789956,-1.4495799999999999
12,300.0,-1.0000224609375,-0.0033896174044492,-56.55017358106773,-0.9662440000000001
13,300.0,-0.95003623046875,-0.0033893083110656,-56.545016867961294,-0.91775
14,300.0,-0.90004267578125,-0.0033876243978976,-56.51692355518184,-0.869359
15,300.0,-0.85002470703125,-0.0033869454281602,-56.50559606540207,-0.820809
16,300.0,-0.8000421875,-0.0033863056714474,-56.4949227802369,-0.7724270000000001
17,300.0,-0.750020556640625,-0.0033842542345011,-56.46069793962462,-0.723916
18,300.0,-0.70004287109375,-0.0033820822552771,-56.424462050001665,-0.675545
19,300.0,-0.650040771484375,-0.0033783767034973,-56.36264103265432,-0.627235
20,300.0,-0.600044775390625,-0.0033729779436139,-56.27257163186352,-0.578851
21,300.0,-0.550039013671875,-0.0033673700005997,-56.179012355684016,-0.5304949999999999
22,300.0,-0.500029541015625,-0.0033591223435867,-56.04141380691858,-0.48213999999999996
23,300.0,-0.450025048828125,-0.0033488637854969,-55.87026669163996,-0.433838
24,300.0,-0.400033911132812,-0.0033345221040431,-55.63099940011845,-0.385323
25,300.0,-0.350014721679687,-0.0033162531777583,-55.32621250848015,-0.33692
26,300.0,-0.300035815429687,-0.0032904261583411,-54.89533130365532,-0.288381
27,300.0,-0.2500447265625,-0.003254104674509,-54.28936727575909,-0.23994400000000002
28,300.0,-0.200021838378906,-0.003189405094743,-53.20996154059059,-0.191347
29,300.0,-0.150029528808594,-0.0030844440539702,-51.45885975926259,-0.142725
30,300.0,-0.100029864501953,-0.0028747769864387,-47.96091068466299,-0.094154
31,300.0,-0.0800202270507812,-0.0027236391645667,-45.43942550161328,-0.074985
32,300.0,-0.07904248046875,-0.002714116378908,-45.28055353533533,-0.073589
33,300.0,-0.0780439514160156,-0.0027020682877255,-45.07955101310476,-0.07266900000000001
34,300.0,-0.07703931274414061,-0.0026930067908555,-44.92837488914748,-0.071564
35,300.0,-0.0760371215820312,-0.002686967528844,-44.827619767167164,-0.07061100000000001
36,300.0,-0.0750361511230469,-0.0026761135312119,-44.64653872559059,-0.069597
37,300.0,-0.0740339538574219,-0.0026623358144015,-44.416680253611936,-0.068772
38,300.0,-0.0730342041015625,-0.0026520309234172,-44.2447601504371,-0.068618
39,300.0,-0.0720307922363281,-0.0026428848796341,-44.092173500735726,-0.066726
40,300.0,-0.0710261535644531,-0.002631482377051,-43.90194155907574,-0.065582
41,300.0,-0.070033740234375,-0.0026219491703459,-43.74289573483316,-0.06479700000000001
42,300.0,-0.069030322265625,-0.0026080041454494,-43.51024600349349,-0.063777
43,300.0,-0.0680305725097656,-0.0025955917843832,-43.30316623929262,-0.062852
44,300.0,-0.0670357177734375,-0.0025838908653565,-43.10795571165332,-0.061767999999999997
45,300.0,-0.0660274169921875,-0.0025721115788348,-42.911437751665,-0.060778
46,300.0,-0.0650325500488281,-0.0025579333780413,-42.67489786522022,-0.059908
47,300.0,-0.06403280029296879,-0.002545457996977,-42.466766716333,-0.058971
48,300.0,-0.06303182983398439,-0.00253187221937,-42.2401104332666,-0.057995000000000005
49,300.0,-0.062029638671875,-0.0025185692126065,-42.018171715156825,-0.057076999999999996
50,300.0,-0.061026226806640604,-0.002505918803876,-41.807120518451775,-0.056027
51,300.0,-0.06002647705078121,-0.0024893513826187,-41.530720430742406,-0.055171000000000005
52,300.0,-0.059025506591796895,-0.0024731855459487,-41.26102011926426,-0.05424299999999999
53,300.0,-0.058018426513671895,-0.0024581315536829,-41.009869097145476,-0.053216
54,300.0,-0.0570186767578125,-0.0024393885822352,-40.69717354413079,-0.052158
55,300.0,-0.056026263427734396,-0.0024253195378328,-40.462454751965296,-0.051229
56,300.0,-0.05502039794921879,-0.0024080271315315,-40.17395948501001,-0.050089
57,300.0,-0.054020654296875,-0.0023909360972539,-39.88882377800967,-0.049324
58,300.0,-0.053017236328125,-0.0023735535354067,-39.598824414526185,-0.048308
59,300.0,-0.0520162658691406,-0.0023537135210126,-39.26782651005338,-0.047211
60,300.0,-0.0510152923583984,-0.0023341443563754,-38.94134728687687,-0.04618
61,300.0,-0.0500131011962891,-0.0023152164442254,-38.62556630339339,-0.045351999999999996
62,300.0,-0.0490145721435547,-0.0022960916566821,-38.306500778813806,-0.04421
63,300.0,-0.0480111572265625,-0.0022721269034333,-37.90668841230063,-0.04328
64,300.0,-0.0470101898193359,-0.0022522937223905,-37.57580451101935,-0.042369
65,300.0,-0.04602021484375,-0.0022309261178846,-37.219321286029356,-0.041507999999999996
66,300.0,-0.0450009155273438,-0.0022053545866636,-36.79270248020687,-0.040402
67,300.0,-0.0440048309326172,-0.002181298641451,-36.3913687262429,-0.039564999999999996
68,300.0,-0.043003860473632805,-0.002157552248223,-35.995199336386385,-0.038561
69,300.0,-0.0420199981689453,-0.0021309256391228,-35.55097829701034,-0.037516
70,300.0,-0.041017803955078105,-0.0021048751443627,-35.11636877481982,-0.036472000000000004
71,300.0,-0.0400131713867188,-0.0020768771268546,-34.64926804895896,-0.035547
72,300.0,-0.0390207550048828,-0.002050161970728,-34.203569748548546,-0.034649
73,300.0,-0.0380148956298828,-0.0020200432437449,-33.701088484232564,-0.033665
74,300.0,-0.0370163665771484,-0.0019872459847585,-33.153920332974636,-0.032596
75,300.0,-0.0360092864990234,-0.0019568725313098,-32.64718937787454,-0.031642
76,300.0,-0.0350083160400391,-0.0019208926800327,-32.04692492547047,-0.03084
77,300.0,-0.0340085662841797,-0.0018885201387938,-31.506842489052385,-0.02973
78,300.0,-0.0330124816894531,-0.0018539077911563,-30.92939257851685,-0.028868
79,300.0,-0.0320102935791016,-0.0018164365522357,-30.30424678404571,-0.027833999999999998
80,300.0,-0.0310154327392578,-0.0017776950001185,-29.65790790988488,-0.026548000000000002
81,300.0,-0.0300120178222656,-0.0017344773474855,-28.936892684109104,-0.025764999999999996
82,300.0,-0.029006155395507802,-0.0016943550122853,-28.267517722477475,-0.024832
83,300.0,-0.0280100738525391,-0.0016517123041096,-27.556094496322988,-0.023949
84,300.0,-0.0270152130126953,-0.0016060080009286,-26.79359360908575,-0.022893
85,300.0,-0.026019131469726602,-0.001558485044101,-26.00075148650317,-0.021838999999999997
86,300.0,-0.0250206069946289,-0.0015111191907019,-25.21053037540707,-0.020949000000000002
87,300.0,-0.0240110794067383,-0.0014609572761633,-24.373661597652653,-0.019971
88,300.0,-0.0230149978637695,-0.00140511856914,-23.4420849039039,-0.01904
89,300.0,-0.0220164703369141,-0.0013521280411303,-22.558025377549214,-0.017943
90,300.0,-0.021020388793945303,-0.0012949011434047,-21.60328901242409,-0.017117
91,300.0,-0.0200145294189453,-0.0012351678586466,-20.606737715158488,-0.016066
92,300.0,-0.0190098907470703,-0.0011776560692662,-19.647248402839505,-0.015085
93,300.0,-0.0180113647460938,-0.0011122807151894,-18.556568488311644,-0.014009
94,300.0,-0.017007949829101598,-0.0010493599193883,-17.506838828633633,-0.012991999999999998
95,300.0,-0.016008200073242197,-0.0009801428567588,-16.35206634565899,-0.012153
96,300.0,-0.015012118530273401,-0.0009121641645542,-15.217954029933265,-0.011177
97,300.0,-0.014007481384277301,-0.0008424506480494,-14.054899033189855,-0.010175
98,300.0,-0.0130077331542969,-0.0007677340294095,-12.808375532357356,-0.009132
99,300.0,-0.0120116500854492,-0.00069131264472,-11.533410822822821,-0.008226
100,300.0,-0.011007012939453099,-0.0006142607047418,-10.247926338702035,-0.007226000000000001
101,300.0,-0.010007264709472701,-0.0005373859483337,-8.965397870098432,-0.0061719999999999995
102,300.0,-0.00900629348754883,-0.0004535232414466,-7.56628697775442,-0.0053479999999999995
103,300.0,-0.008010211944580079,-0.0003738070630297,-6.236354071232899,-0.004286
104,300.0,-0.00700679626464844,-0.0002875838155105,-4.797861453294961,-0.003254
105,300.0,-0.00600704765319824,-0.0002057282734875,-3.4322367949199197,-0.002128
106,300.0,-0.005003632354736331,-0.0001205336873901,-2.0109056955305307,-0.001341
107,300.0,-0.00400388374328613,-4.1775303845001e-05,-0.6969520160994493,-0.00040300000000000004
108,300.0,-0.00299924602508545,5.0682628919582e-05,0.8455560380310644,0.000553
109,300.0,-0.00200194187164307,0.0001357826499403,2.2653094751468132,0.00155
110,300.0,-0.0009985264778137211,0.0002181656478775,3.639733865156823,0.0026079999999999996
111,300.0,-1.83328002691269e-05,0.0003005000940797,5.013348249577911,0.0033590000000000004
112,300.0,0.00100341520309448,0.0003871118692095,6.458322809634634,0.004691
113,300.0,0.00200194187164307,0.0004667061377051,7.786221850268601,0.005487
114,300.0,0.00300535697937012,0.0005473125300835,9.131006507899565,0.0065
115,300.0,0.00400266151428223,0.0006293436962005,10.499561164506172,0.007448000000000001
116,300.0,0.00500974311828613,0.0007017895462522,11.70820063817484,0.008473
117,300.0,0.0060094921112060495,0.0007781592540019,12.982303203234899,0.00946
118,300.0,0.00700679626464844,0.0008528988466483,14.229209987459125,0.010478
119,300.0,0.00800410003662109,0.0009246656058345,15.426519950525526,0.01139
120,300.0,0.00901118240356445,0.000993605201457,16.5766633543043,0.012422
121,300.0,0.010014597320556599,0.0010606979067766,17.69599444071738,0.01344
122,300.0,0.011018012237548799,0.0011266130622828,18.795680051431432,0.014663999999999998
123,300.0,0.012018984222412099,0.001181787456357,19.71617377972973,0.015394999999999999
124,300.0,0.013018733215332,0.0012482767578095,20.825438068226557,0.016408000000000002
125,300.0,0.014016036987304699,0.0013066831959922,21.799853119656323,0.017289
126,300.0,0.015019451904296901,0.001365140967288,22.77512457937938,0.018080000000000002
127,300.0,0.016021644592285198,0.0014171457543703,23.642738644816482,0.019413
128,300.0,0.0170213943481445,0.0014713298999881,24.54671171151318,0.0202
129,300.0,0.018017475891113303,0.0015199658533402,25.358122344681345,0.021393000000000002
130,300.0,0.0190221130371094,0.0015715270314715,26.21833552671838,0.0221
131,300.0,0.020023085021972697,0.0016175075717331,26.985444973858854,0.023119
132,300.0,0.021015499877929698,0.0016605139514382,27.70293545942943,0.024149
133,300.0,0.022018916320800802,0.001704342511623,28.434142669719716,0.025121
134,300.0,0.0230186630249023,0.0017478287379172,29.159638603890556,0.02609
135,300.0,0.0240147445678711,0.0017868210267634,29.810160606663327,0.027223
136,300.0,0.0250157165527344,0.0018264469239651,30.4712533194044,0.028074
137,300.0,0.026021575927734398,0.0018609071968461,31.046166113548544,0.029093
138,300.0,0.0270139923095703,0.0018974020059469,31.655021787569233,0.029986000000000002
139,300.0,0.0280174072265625,0.0019304220582024,32.20590687691691,0.031051
140,300.0,0.0290220458984375,0.0019630879057179,32.75088264460961,0.03135
141,300.0,0.0300205688476562,0.0019968397674616,33.31397676779446,0.032962
142,300.0,0.031025207519531302,0.0020473388526919,34.15647068221387,0.033962
143,300.0,0.0320286224365234,0.0020547771430606,34.280566283960624,0.035022000000000005
144,300.0,0.0330320373535156,0.0020858424665483,34.798839949087416,0.035986000000000004
145,300.0,0.03403056640625,0.0021126022902701,35.24528345462295,0.036947
146,300.0,0.0350327606201172,0.0021409729081378,35.71860040269936,0.037933999999999996
147,300.0,0.036034951782226605,0.0021653942957154,36.126030959549546,0.038877999999999996
148,300.0,0.0370359222412109,0.0021896244654916,36.53027136288955,0.039695
149,300.0,0.038016116333007804,0.0022159955916045,36.97023009016516,0.040795
150,300.0,0.0390170867919922,0.0022395895242481,37.36385592672839,0.041805
151,300.0,0.0400180572509766,0.0022591890769274,37.69084212424758,0.042739
152,300.0,0.0410214721679687,0.0022814736502347,38.0626234607057,0.043613
153,300.0,0.0420273345947266,0.0023017454022421,38.40082419489656,0.044714
154,300.0,0.0430234130859375,0.002323754152575,38.768003880130124,0.04551
155,300.0,0.0440158325195313,0.002344423732486,39.112841716483146,0.046556
156,300.0,0.045018020629882805,0.002361753608571,39.40196210495495,0.047514999999999995
157,300.0,0.04602021484375,0.0023807875586266,39.71951215593259,0.048692
158,300.0,0.0470150787353516,0.002397185620901,39.99308676845178,0.049645
159,300.0,0.0480221588134766,0.0024156045543331,40.30037628183349,0.050589
160,300.0,0.0490182434082031,0.0024310837694959,40.55862144637804,0.051466
161,300.0,0.0500216583251953,0.00244839082598,40.84736112746079,0.052434
162,300.0,0.0510201812744141,0.0024641923666856,41.11098376185518,0.053591999999999994
163,300.0,0.052021154785156204,0.0024811432691408,41.39378160061394,0.054362
164,300.0,0.0530233459472656,0.0024947772026056,41.621241284711374,0.055575
165,300.0,0.0540267639160156,0.002509820630389,41.872216055872535,0.056449
166,300.0,0.0550338439941406,0.0025219063469077,42.07384629475642,0.057434000000000006
167,300.0,0.05603359375,0.0025406195124621,42.38604458562062,0.058437
168,300.0,0.057030895996093706,0.0025516840945696,42.57063888170837,0.059313
169,300.0,0.0580269775390625,0.0025652862223842,42.79756794101101,0.060358
170,300.0,0.0590340576171875,0.0025783324957796,43.01522348647981,0.06138099999999999
171,300.0,0.060032586669921895,0.002590865485924,43.22431574781448,0.06224299999999999
172,300.0,0.061034777832031206,0.002607525973338,43.50226849079078,0.063414
173,300.0,0.062036975097656294,0.0026169231252412,43.659044465151815,0.063983
174,300.0,0.06303550415039061,0.0026265835106027,43.820212055433764,0.065197
175,300.0,0.0640364685058594,0.0026376987318873,44.00565118263763,0.066197
176,300.0,0.06503377685546871,0.0026523718421667,44.250447817262256,0.067285
177,300.0,0.0660261901855469,0.0026594483335149,44.36850739931431,0.068004
178,300.0,0.06702593994140621,0.0026720201505209,44.578247422771106,0.069074
179,300.0,0.0680256896972656,0.0026829500260996,44.760594362689346,0.069982
180,300.0,0.06902666015625,0.0026912341628758,44.898801516112776,0.071142
181,300.0,0.0700300720214844,0.002704582488777,45.12149630925925,0.071885
182,300.0,0.0710273742675781,0.0027115524302478,45.23777828241241,0.073121
183,300.0,0.0720283447265625,0.0026927882133665,44.92472828439272,0.07381900000000001
184,300.0,0.0730293212890625,0.0027260161039863,45.47908081391891,0.07491
185,300.0,0.0740290710449219,0.0027359850712115,45.64539658344177,0.076021
186,300.0,0.0750337036132813,0.0027474317388017,45.83636534537371,0.077059
187,300.0,0.07603345336914061,0.0027536754938615,45.94053209645478,0.078113
188,300.0,0.0770380920410156,0.0027629798403252,46.095759765185186,0.078958
189,300.0,0.0780390625,0.0027758916309094,46.31117168684351,0.080139
190,300.0,0.0790412536621094,0.0027863959485597,46.48641889488989,0.081048
191,300.0,0.0800397827148438,0.0027900506193814,46.54739104740407,0.082083
192,300.0,0.100035974121094,0.0029189589957075,48.698014609734734,0.100766
193,300.0,0.150018530273438,0.00310223902442,51.755739479813144,0.14916400000000002
194,300.0,0.200020629882813,0.0032010262811878,53.40384186165832,0.197745
195,300.0,0.250026391601562,0.0032563159426706,54.32625863647981,0.24601199999999998
196,300.0,0.300033374023438,0.003292808537355,54.93507736661661,0.294141
197,300.0,0.350033056640625,0.0033179796521587,55.355015885196856,0.342116
198,300.0,0.400044946289063,0.0033364011198384,55.66234767831832,0.390281
199,300.0,0.45004091796875,0.0033494669073055,55.880328783875534,0.438467
200,300.0,0.500034423828125,0.0033594550338377,56.04696419482315,0.486674
201,300.0,0.550025537109375,0.0033668723599629,56.170710042757754,0.534953
202,300.0,0.600037451171875,0.003372636051328,56.266867723189854,0.5831569999999999
203,300.0,0.650043212890625,0.0033770743761043,56.34091384892058,0.6313529999999999
204,300.0,0.70003798828125,0.0033807405563282,56.40207801682015,0.679583
205,300.0,0.75004619140625,0.0033835355521864,56.44870791101768,0.7278399999999999
206,300.0,0.80003974609375,0.0033853369109689,56.478760610091754,0.776065
207,300.0,0.8500380859375,0.0033878261192729,56.52028894349182,0.824367
208,300.0,0.900031640625,0.0033881994412026,56.526517203913905,0.872591
209,300.0,0.9500240234375,0.0033885024711106,56.5315727579346,0.9211290000000001
210,300.0,1.0000236328125,0.0033888275744076,56.53699657003003,0.9694790000000001
211,300.0,1.5000421875,0.0033783267660324,56.36180790844844,1.452107
212,300.0,2.0000265625,0.0033598448990686,56.053468452929586,1.9351650000000002
213,300.0,2.5000390625,0.0033360387169807,55.65630158459626,2.418304
214,300.0,3.0000234375,0.0033112820036813,55.24327667135969,2.901496
215,300.0,3.50002734375,0.003283503424101,54.77983690525525,3.384872
216,300.0,4.00003125,0.0032557440330653,54.31671726835669,3.8680510000000004
217,300.0,4.50002890625,0.00322637852439,53.826802208708706,4.350998000000001
218,300.0,5.000023046875,0.0031962027229447,53.323368751162825,4.833914
219,300.0,5.500050390625,0.0031664046009809,52.82623625260093,5.316692
220,300.0,6.000048046875,0.0031357984508135,52.315623136695024,5.799654
221,300.0,6.500033203125,0.0031047246134092,51.797207430917574,6.28304
222,300.0,7.0000265625,0.0030742382356702,51.288592520357014,6.766233000000001
223,300.0,6.5000265625,0.003111218474379,51.90554678643643,6.282483999999999
224,300.0,6.00003125,0.0031424120231359,52.425959678610276,5.799607
225,300.0,5.500034765625,0.003181899162562,53.08473744681348,5.316139
226,300.0,5.00003046875,0.0032018701983695,53.41792122738571,4.832643
227,300.0,4.50004375,0.0032315085872948,53.912388843757086,4.349002
228,300.0,4.000037109375,0.003260365651214,54.393821341574906,3.8656099999999998
229,300.0,3.5000296875,0.00328760468699,54.84825970954287,3.38256
230,300.0,3.000050390625,0.0033146136524237,55.29885973346179,2.899679
231,300.0,2.5000416015625,0.0033399176733496,55.72101557139806,2.416794
232,300.0,2.000038671875,0.003363117050734,56.108058904471136,1.9333650000000002
233,300.0,1.5000447265625,0.0033829906468045,56.439617063805464,1.449894
234,300.0,1.00002734375,0.0033914169128304,56.58019540924925,0.9663959999999999
235,300.0,0.95003134765625,0.0033908840973745,56.571306262504166,0.917761
236,300.0,0.90005009765625,0.0033890443234343,56.540612669908235,0.869346
237,300.0,0.850022265625,0.0033893165381191,56.545154122774434,0.8210719999999999
238,300.0,0.800044580078125,0.0033872222361476,56.510214149943266,0.77267
239,300.0,0.750042529296875,0.0033859233532985,56.48854443274107,0.724228
240,300.0,0.70003427734375,0.0033830809312364,56.44112331058391,0.675683
241,300.0,0.650038330078125,0.0033804099323084,56.3965621005739,0.627268
242,300.0,0.600032568359375,0.0033757760148749,56.31925283408241,0.5789350000000001
243,300.0,0.550040234375,0.003369143691385,56.208603459876535,0.530541
244,300.0,0.500024658203125,0.0033610136669404,56.07296741642308,0.482271
245,300.0,0.450039697265625,0.0033512519453138,55.91010919776109,0.433842
246,300.0,0.400016821289063,0.0033372087159033,55.67582108614114,0.385133
247,300.0,0.350014721679687,0.0033191554958665,55.374632897339005,0.33702600000000005
248,300.0,0.300033374023438,0.0032925209949334,54.93028019575242,0.288562
249,300.0,0.250023950195313,0.0032532993689754,54.27593208167167,0.240116
250,300.0,0.200046301269531,0.0031962120451104,53.32352427611611,0.191528
251,300.0,0.150039294433594,0.0030863988252266,51.49147189233566,0.142868
252,300.0,0.100031085205078,0.0028787392708255,48.02701486195362,0.094462
253,300.0,0.0800165588378906,0.0027286383591607,45.52282881482649,0.074831
254,300.0,0.0790082580566406,0.0027187471923481,45.35781101681849,0.07374700000000001
255,300.0,0.07800972900390629,0.0027073155218325,45.167092456331325,0.07272200000000001
256,300.0,0.07700386962890629,0.002698487509771,45.01981164115782,0.071672
257,300.0,0.0760016784667969,0.0026864767478426,44.81943189593927,0.0706
258,300.0,0.0750055969238281,0.0026770925318501,44.66287173590423,0.069601
259,300.0,0.0740021850585938,0.0026695447041241,44.53694868408575,0.068712
260,300.0,0.0729963256835938,0.0026573758115615,44.33393079014848,0.06764400000000001
261,300.0,0.07199412841796879,0.0026450082548623,44.127598512884546,0.066814
262,300.0,0.07100048828125,0.0026352338754682,43.96452912025692,0.0658
263,300.0,0.0699970764160156,0.0026236786022639,43.771748452851185,0.06494
264,300.0,0.0689936584472656,0.0026123159342873,43.582181085874204,0.063756
265,300.0,0.06799757690429689,0.0026006598914335,43.387719243134796,0.062921
266,300.0,0.0669953857421875,0.0025847970727219,43.12307428631798,0.061925
267,300.0,0.0659956359863281,0.0025730768242596,42.92754127893893,0.060983
268,300.0,0.0650093322753906,0.0025609458415284,42.725155847987985,0.060078999999999994
269,300.0,0.0640095825195313,0.0025492130162708,42.529413017530864,0.058991999999999996
270,300.0,0.0630110534667969,0.0025337523507821,42.271477323692025,0.058138
271,300.0,0.0620027526855469,0.002521872597208,42.07328323670337,0.057107000000000005
272,300.0,0.061023779296875,0.0025074250529637,41.83224979919419,0.055969000000000005
273,300.0,0.06002403564453129,0.0024914104192896,41.56507206022022,0.055116
274,300.0,0.0590267272949219,0.0024757573950798,41.3039271785085,0.054099
275,300.0,0.0580257568359375,0.0024625718161015,41.083947549240904,0.053233
276,300.0,0.0570247863769531,0.0024435951118767,40.76735255049549,0.052249000000000004
277,300.0,0.056021368408203105,0.0024286645472104,40.51826071422088,0.051266
278,300.0,0.05502039794921879,0.00241223501508,40.24416107907908,0.05033
279,300.0,0.054023095703125,0.0023940941856917,39.94151127280113,0.049406
280,300.0,0.05301845703125,0.0023777890234707,39.669486544389386,0.048429
281,300.0,0.0520162658691406,0.0023587817251729,39.35238113401568,0.047247000000000004
282,300.0,0.0510201812744141,0.0023391779449654,39.02532440716383,0.046564
283,300.0,0.0500179870605469,0.0023176832396716,38.6667207152419,0.045245999999999995
284,300.0,0.049015798950195304,0.0022988036626282,38.35174612325992,0.044326
285,300.0,0.0480172698974609,0.0022779822223154,38.00437474667,0.043468
286,300.0,0.0470126342773438,0.0022546361040976,37.61488328491157,0.042548
287,300.0,0.0460177703857422,0.0022332789576745,37.25857453577744,0.041388999999999995
288,300.0,0.0450167999267578,0.002209410277249,36.86036498580246,0.040543
289,300.0,0.0440158325195313,0.0021875714454921,36.496020111646644,0.039478
290,300.0,0.0430295227050781,0.0021607557398753,36.048644308897224,0.038584
291,300.0,0.0420236633300781,0.0021357912504435,35.63215299371871,0.037683999999999995
292,300.0,0.0410202484130859,0.0021104428856822,35.20925735205539,0.036528
293,300.0,0.0400217224121094,0.0020798294846524,34.69852326747414,0.035577
294,300.0,0.03901953125,0.0020495748329696,34.19377432381715,0.034756999999999996
295,300.0,0.0380197814941406,0.0020246660554941,33.7782124707057,0.033787
296,300.0,0.0370212585449219,0.0019933231772823,33.255308262967965,0.032719
297,300.0,0.0360190643310547,0.0019597138676736,32.694592386946944,0.031723
298,300.0,0.0350217590332031,0.0019248252964641,32.11253414187687,0.0307
299,300.0,0.0340183441162109,0.001893661667298,31.592620408708708,0.029799000000000003
300,300.0,0.0330173736572266,0.0018553758516347,30.953884745323656,0.028897000000000003
301,300.0,0.032021292114257804,0.0018206781833048,30.375011399813143,0.027806
302,300.0,0.0310080993652344,0.0017810881563228,29.7145171225025,0.026822000000000002
303,300.0,0.030014459228515603,0.0017423208423841,29.06774845485652,0.025856
304,300.0,0.029011044311523397,0.00170034804169,28.36750152969636,0.025054
305,300.0,0.028007629394531303,0.0016547457970303,27.60670332049216,0.023952
306,300.0,0.0270103271484375,0.0016109641705462,26.876279121558223,0.022974
307,300.0,0.0260117980957031,0.0015646817890288,26.10413395109776,0.021996
308,300.0,0.0250230499267578,0.0015154555872452,25.28287599675008,0.020968999999999998
309,300.0,0.024018412780761698,0.0014683957055625,24.497759518893893,0.020040000000000002
310,300.0,0.0230162200927734,0.0014141848076774,23.59334013475809,0.019030000000000002
311,300.0,0.0220164703369141,0.0013598561413906,22.68695597915582,0.018068999999999998
312,300.0,0.021015499877929698,0.0013015865236742,21.714823551454785,0.017011000000000002
313,300.0,0.0200316390991211,0.0012453652174886,20.776863821965296,0.016077
314,300.0,0.019030668640136698,0.0011858382498508,19.783754585432096,0.015262999999999999
315,300.0,0.0180272537231445,0.0011230471777368,18.73618915143143,0.014115
316,300.0,0.017031172180175802,0.0010584238606518,17.65805573326326,0.013297999999999999
317,300.0,0.0160314224243164,0.0009915937373096,16.543105393887217,0.0122
318,300.0,0.015029229736328099,0.0009215664092976,15.374814969929929,0.011169
319,300.0,0.014024592590332,0.0008504322635794,14.18805911877544,0.010311
320,300.0,0.0130272872924805,0.00077669921845,12.957944919085751,0.009281999999999999
321,300.0,0.0120275382995605,0.0007016290934979,11.705523748713713,0.0083
322,300.0,0.0110277900695801,0.0006263211789505,10.449135451292959,0.0073560000000000006
323,300.0,0.010024375152587901,0.0005471287007535,9.127939618843842,0.006351
324,300.0,0.00901484909057617,0.0004677730407741,7.804021367602602,0.005242
325,300.0,0.008027321624755859,0.0003851559402578,6.425691362325658,0.004337
326,300.0,0.00703612823486328,0.0003082565402004,5.1427517550950945,0.003363
327,300.0,0.0060302692413330096,0.0002155538418786,3.596160191501501,0.002539
328,300.0,0.00503174247741699,0.0001321193737875,2.2041937568818817,0.001407
329,300.0,0.00403077163696289,4.8084232492213e-05,0.8022060809511677,0.000421
330,300.0,0.00302980060577393,-4.13763269286067e-05,-0.6902957445546664,-0.000544
331,300.0,0.00202638549804687,-0.0001238647613617,-2.0664791685301966,-0.0016059999999999998
332,300.0,0.00103274774551392,-0.0002068062562302,-3.450221158328328,-0.0024219999999999997
333,300.0,2.9332479834556603e-05,-0.0002933933077877,-4.894783246374708,-0.0035229999999999997
334,300.0,-0.00098508243560791,-0.0003772218481952,-6.293324127380714,-0.0044020000000000005
335,300.0,-0.00199460868835449,-0.0004531498481516,-7.560057526720053,-0.005536
336,300.0,-0.00299191303253174,-0.0005405563188377,-9.018290270899232,-0.006392
337,300.0,-0.00399288368225098,-0.0006189765366549,-10.326602213128128,-0.0074069999999999995
338,300.0,-0.00499507675170898,-0.0006966176617089,-11.621916278093092,-0.008343999999999999
339,300.0,-0.005994825744628909,-0.0007702765545099,-12.850793368533532,-0.009347
340,300.0,-0.006999462890625,-0.000845762200015,-14.110146813730395,-0.010329000000000001
341,300.0,-0.0079943229675293,-0.0009151426813471,-15.267645668119785,-0.011367
342,300.0,-0.00899896087646484,-0.0009855446045476,-16.442185594721387,-0.012237999999999999
343,300.0,-0.009997486877441411,-0.0010479342014116,-17.48305307660327,-0.013312000000000001
344,300.0,-0.011000902557373,-0.0011179483179288,-18.651123088568564,-0.014255
345,300.0,-0.0120043174743652,-0.0011810736954157,-19.704265856117782,-0.015158000000000001
346,300.0,-0.0129979553222656,-0.0012531658138292,-20.907003901054388,-0.016259
347,300.0,-0.0140001480102539,-0.0012990125089975,-21.67188036365532,-0.017163
348,300.0,-0.014995007324218698,-0.0013558906426037,-22.620798174903236,-0.018207
349,300.0,-0.015995979309082,-0.0014119111620704,-23.555408109282613,-0.019097
350,300.0,-0.0169969497680664,-0.0014647919608301,-24.437636984152483,-0.019944999999999997
351,300.0,-0.018000364685058598,-0.0015131190200632,-25.243894228615282,-0.021192
352,300.0,-0.0190037811279297,-0.0015648434339058,-26.106830729159157,-0.022241999999999998
353,300.0,-0.0199986404418945,-0.0016114404233427,-26.88422461365866,-0.023115
354,300.0,-0.0210032791137695,-0.0016573739580464,-27.650549850623953,-0.024061000000000003
355,300.0,-0.0220005828857422,-0.0017000491241268,-28.36251458336336,-0.025062
356,300.0,-0.023005220031738303,-0.0017400290845869,-29.02951425737237,-0.026063
357,300.0,-0.023998857116699197,-0.0017820394993241,-29.73038871077911,-0.027022000000000004
358,300.0,-0.0250010513305664,-0.0018227853515633,-30.410166025413744,-0.027874
359,300.0,-0.0260056884765625,-0.0018594649511994,-31.022104624614613,-0.029024
360,300.0,-0.0270115478515625,-0.0018963621193837,-31.63767299605772,-0.030014
361,300.0,-0.0280149627685547,-0.0019312495785305,-32.21971268819653,-0.030907
362,300.0,-0.029009823608398398,-0.0019605527267632,-32.70858736675341,-0.031749
363,300.0,-0.030014459228515603,-0.0019940898143908,-33.26809833818485,-0.032815
364,300.0,-0.0310190979003906,-0.0020244947167063,-33.7753539657374,-0.033944999999999996
365,300.0,-0.032015179443359396,-0.0020526892588624,-34.24573338108775,-0.034976
366,300.0,-0.0330137084960937,-0.0020817108524716,-34.72991078531197,-0.035703
367,300.0,-0.0340183441162109,-0.002110284004809,-35.206606686836835,-0.036894
368,300.0,-0.0350205352783203,-0.0021388140613273,-35.682583605727395,-0.037771
369,300.0,-0.0360202850341797,-0.0021640783396783,-36.10407640437604,-0.03868
370,300.0,-0.0370212585449219,-0.0021878383359734,-36.50047273896229,-0.039602
371,300.0,-0.038013671875,-0.0022123877725307,-36.910039581760095,-0.040623
372,300.0,-0.0390231994628906,-0.0022365417586634,-37.313008986710045,-0.041568
373,300.0,-0.0400180572509766,-0.0022586497355356,-37.6818441030297,-0.042594
374,300.0,-0.041017803955078105,-0.002278008662528,-38.004815857991325,-0.043788
375,300.0,-0.042024887084960896,-0.0023009774850993,-38.38801276441942,-0.044545999999999995
376,300.0,-0.0430197479248047,-0.002321955267937,-38.737992458074736,-0.04565
377,300.0,-0.0440243865966797,-0.0023396603996655,-39.033373367792784,-0.046624
378,300.0,-0.0450265808105469,-0.0023609347464672,-39.388300741861855,-0.047314
379,300.0,-0.0460287719726562,-0.0023807563321683,-39.718991193998995,-0.04866
380,300.0,-0.047019964599609394,-0.0023944408915518,-39.947295488018014,-0.049477999999999994
381,300.0,-0.0480197143554687,-0.0024121966709671,-40.243521370822485,-0.050335000000000005
382,300.0,-0.049015798950195304,-0.0024321036691459,-40.57563678922088,-0.05134
383,300.0,-0.0500204376220703,-0.0024462493295434,-40.81163379284951,-0.05235
384,300.0,-0.0510201812744141,-0.0024644214849838,-41.114806222619286,-0.053263
385,300.0,-0.0520235961914063,-0.0024815579883015,-41.40070050553052,-0.054692
386,300.0,-0.053024566650390605,-0.0024941896240287,-41.61143850565065,-0.055183
387,300.0,-0.0540157592773438,-0.0025081640163048,-41.84457818326326,-0.056405
388,300.0,-0.0550240661621094,-0.002524911950075,-42.12398982440774,-0.057257
389,300.0,-0.0560091491699219,-0.0025357701006475,-42.305140150942606,-0.05828099999999999
390,300.0,-0.057005230712890605,-0.0025519167112822,-42.5745197077444,-0.059182000000000005
391,300.0,-0.058008642578125,-0.0025655077192861,-42.80126325135302,-0.060167
392,300.0,-0.05901083984375,-0.0025791681522695,-43.02916503619453,-0.061350999999999996
393,300.0,-0.060015478515625,-0.0025915377856183,-43.23553195893059,-0.062252999999999996
394,300.0,-0.061011560058593796,-0.0026055155828676,-43.4687284429029,-0.063181
395,300.0,-0.0620137512207031,-0.0026156012588872,-43.63699130609275,-0.064198
396,300.0,-0.06300861206054689,-0.002625428035375,-43.80093485777444,-0.065256
397,300.0,-0.0640083618164062,-0.0026398256895539,-44.041135961860185,-0.06623
398,300.0,-0.06501544189453129,-0.0026487323705256,-44.189729237997994,-0.067231
399,300.0,-0.0660151916503906,-0.0026635402303197,-44.43677394594094,-0.068012
400,300.0,-0.0670210510253906,-0.0026704919190055,-44.552751401493154,-0.068899
401,300.0,-0.0680146850585938,-0.002681004196209,-44.72813140155154,-0.070575
402,300.0,-0.0690107727050781,-0.0026954865856935,-44.9697461743994,-0.071025
403,300.0,-0.0700166320800781,-0.0027040044793346,-45.11185317541875,-0.072064
404,300.0,-0.0710176025390625,-0.0027166876408835,-45.32345079885719,-0.073041
405,300.0,-0.0720161315917969,-0.0027201394953256,-45.38103929472138,-0.07375599999999999
406,300.0,-0.07301954345703121,-0.0027300601838446,-45.54654961369035,-0.074656
407,300.0,-0.0740241821289063,-0.0027443217078131,-45.78447960982815,-0.076248
408,300.0,-0.0750165954589844,-0.0027500124255557,-45.8794198457741,-0.076899
409,300.0,-0.0760200134277344,-0.0027511754144297,-45.89882239622455,-0.07770099999999999
410,300.0,-0.0770197631835938,-0.0027609452032623,-46.06181520290791,-0.07899500000000001
411,300.0,-0.0780268432617187,-0.0027686905532728,-46.19103358813479,-0.07977999999999999
412,300.0,-0.0790229248046875,-0.002783128863783,-46.43191297602603,-0.080272
413,300.0,-0.08002266845703121,-0.0027845761411666,-46.456058411187854,-0.081191
414,300.0,-0.100042095947266,-0.002921717122437,-48.74402940335335,-0.10113
415,300.0,-0.149994079589844,-0.0031051671854621,-51.804591015383714,-0.149307
416,300.0,-0.200032849121094,-0.0032015969726965,-53.41336290784951,-0.197536
417,300.0,-0.25003740234375,-0.0032581216363781,-54.356383656624956,-0.245844
418,300.0,-0.300037060546875,-0.0032944071880624,-54.96174821592258,-0.29368099999999997
419,300.0,-0.350042822265625,-0.0033191725473668,-55.37491737348682,-0.341963
420,300.0,-0.400044946289063,-0.0033372880355751,-55.67714440398898,-0.39012199999999997
421,300.0,-0.45004580078125,-0.0033514984218667,-55.91422125236403,-0.43834300000000004
422,300.0,-0.500038134765625,-0.0033605267531467,-56.06484406317483,-0.48658199999999996
423,300.0,-0.550046337890625,-0.0033687480737034,-56.20200323162162,-0.5347810000000001
424,300.0,-0.600028857421875,-0.0033747345444272,-56.301877618071394,-0.5830270000000001
425,300.0,-0.650027294921875,-0.0033792259667952,-56.376809589509506,-0.631245
426,300.0,-0.70002578125,-0.0033819591093369,-56.422407563178176,-0.679566
427,300.0,-0.75003759765625,-0.0033844749952502,-56.4643809684718,-0.727866
428,300.0,-0.80003115234375,-0.0033867132622447,-56.50172276017183,-0.776219
429,300.0,-0.85004306640625,-0.0033887601205014,-56.5358712129029,-0.8245950000000001
430,300.0,-0.9000341796875,-0.0033899336730323,-56.55545000053887,-0.872919
431,300.0,-0.95004482421875,-0.0033898181576192,-56.5535228164698,-0.92153
432,300.0,-1.00002607421875,-0.0033897972249395,-56.55317358924758,-0.9697209999999999
433,300.0,-1.5000337890625,-0.0033795573627647,-56.38233838446279,-1.452515
434,300.0,-2.000038671875,-0.0033601506437012,-56.05856929765098,-1.935352
435,300.0,-2.500037890625,-0.0033338960043471,-55.62055395974474,-2.41863
436,300.0,-3.0000453125,-0.0033124120637582,-55.26212985916249,-2.9020770000000002
437,300.0,-3.500041796875,-0.0032859637943098,-54.82088412261928,-3.3857459999999997
438,300.0,-4.00003828125,-0.0032574365974289,-54.34495491206039,-3.868635
439,300.0,-4.500049609375,-0.0032313078199213,-53.90903937139305,-4.352024
440,300.0,-5.000028125,-0.003199718735843,-53.38202762500834,-4.8349839999999995
441,300.0,-5.50003515625,-0.003165905353698,-52.817907135435426,-5.3171230000000005
442,300.0,-6.00003671875,-0.0031364034575316,-52.32571667553553,-5.8011669999999995
443,300.0,-6.5000421875,-0.0031028319598489,-51.76563162911077,-6.284162
444,300.0,-7.00001953125,-0.0030753064719586,-51.306414280256924,-6.7672490000000005
