Repository: RinehartGroup/Cauchy_Single

# [Cauchy_Single](https://github.com/RinehartGroup/Cauchy_Single/blob/main/Cauchy_Single.ipynb)
`Cauchy_Single` is a Jupyter Notebook for the fitting of magnetization curves to a single Cauchy distribution

## Importing data
`Cauchy_Single` imports a .csv with headers of temperature (`Temp`), magnetic field in Tesla (`Field`), magnetic moment (`Moment_emu`), magnetic moment per gram (`Moment_emu_g`), and a corrected magnetic field in Tesla (`Field_True`)
- Note: Due to slight remnant fields in the SQUID magnetometer, `Field` is converted to `Field_True` through a measurement of the Pd standard, described previously in [Quantum Design Application Note 1500-021](https://qdusa.com/siteDocs/appNotes/1500-021.pdf)

## Selecting and manipulating data
- `Cauchy_Single` will automatically select the forward sweep of the magnetization curve, then interpolate to generate 10,000 equally spaced points, preventing emphasis of the fit to any specific region.

## Fit parameters
The modified Cauchy distribution consists of four parameters with initial guesses and reasonable bounds:
- Chi_linear (`Xp`): linear contribution due to paramagnetic/diamagnetic signal(s)
- Gamma (`gamma`): sharpness of magnetization curve
- Coercive field (`Hc`): offset in field (x-axis)
- Saturation magnetization (`Ms`): scaling factor in emu/g

## Output
- Plot of interpolated magnetization curve with Cauchy fit to curve
- Derivative of Cauchy fit (dMdH vs. H)

## Usage
- Change directories for finding files and saving purposes
- Ensure reasonable initial guesses for fit

## Notes
- To reach the correct susceptibility unit (cm<sup>3</sup>/g), ensure that the dMdH values are divided by 10,000, as the native unit for magnetic field in this code is in Tesla, not Oerstead.

File: Data/KMK273/ZFCFC/KMK273_ZFCFC.csv
,Temp,Field,Moment_emu,Moment_emu_g,,
0,5.002041578,0.010013375,0.006736936,2.929102522,,
1,5.61912632,0.010013375,0.006786224,2.950531967,,
2,6.363941669,0.010013375,0.006938506,3.01674186,,
3,7.103598356,0.010013375,0.007158637,3.112450955,,
4,7.852824211,0.010013375,0.007404738,3.219451462,,
5,8.628715992,0.010013375,0.00767139,3.335386922,,
6,9.374433041,0.010013375,0.007956095,3.459171788,,
7,10.138834,0.010013375,0.008257162,3.59007031,,
8,10.90541553,0.010013375,0.008573315,3.727528105,,
9,11.65815115,0.010013375,0.008901216,3.870093735,,
10,12.43224907,0.010013375,0.00923527,4.015334735,,
11,13.20767069,0.010013375,0.009579514,4.165005977,,
12,14.67508888,0.010013375,0.010229558,4.44763413,,
13,15.49726963,0.010013375,0.010567112,4.594396622,,
14,16.27872753,0.010013375,0.010908787,4.742951009,,
15,17.05686188,0.010013375,0.011215976,4.876511393,,
16,17.85956955,0.010013375,0.011519821,5.008617674,,
17,18.63181496,0.010013375,0.011800794,5.130780048,,
18,19.42349243,0.010013375,0.012066456,5.246285179,,
19,20.26076126,0.010013375,0.012337249,5.364021146,,
20,21.06311703,0.010013375,0.012564343,5.462757816,,
21,21.8401823,0.010013375,0.012774492,5.554127008,,
22,23.29131985,0.010013375,0.013121436,5.704971995,,
23,24.06195068,0.010013375,0.013283341,5.775365456,,
24,24.8751049,0.010013375,0.013434718,5.841181816,,
25,25.67332745,0.010013375,0.013564163,5.897462189,,
26,26.47492599,0.010013375,0.013684898,5.949955526,,
27,27.24886036,0.010013375,0.013791581,5.996339723,,
28,28.00420284,0.010013375,0.01388364,6.036365368,,
29,28.79692459,0.010013375,0.013966111,6.072221979,,
30,29.56498146,0.010013375,0.014038355,6.103632759,,
31,30.35458374,0.010013375,0.014102575,6.131554201,,
32,31.81537628,0.010013375,0.014200337,6.17405937,,
33,32.59710884,0.010013375,0.014242816,6.192528486,,
34,33.38638687,0.010013375,0.01427861,6.208091235,,
35,34.17806816,0.010013375,0.014308816,6.221224279,,
36,34.95359993,0.010013375,0.014333511,6.231961196,,
37,35.74603462,0.010013375,0.014355212,6.241396501,,
38,36.51553535,0.010013375,0.014372507,6.248916035,,
39,37.31192207,0.010013375,0.01438542,6.254530497,,
40,38.71512222,0.010013375,0.014402753,6.262066345,,
41,39.47541046,0.010013375,0.014409849,6.265151599,,
42,40.2596817,0.010013375,0.014413384,6.266688723,,
43,41.04027176,0.010013375,0.014415086,6.267428629,,
44,41.83968353,0.010013375,0.014415454,6.26758891,,
45,42.61973763,0.010013375,0.014414369,6.267117024,,
46,43.39825439,0.010013375,0.01441137,6.265812909,,
47,44.89332008,0.010013375,0.014400025,6.260880384,,
48,45.66300964,0.010013375,0.014392168,6.257464354,,
49,46.46904945,0.010013375,0.014381925,6.253010679,,
50,47.25296783,0.010013375,0.014370097,6.247868397,,
51,48.03189087,0.010013375,0.014355874,6.241684377,,
52,48.82929039,0.010013375,0.014340397,6.23495507,,
53,50.33851433,0.010013375,0.014306106,6.220045966,,
54,51.15104294,0.010013375,0.014285394,6.211040886,,
55,51.92680168,0.010013375,0.014262644,6.201149563,,
56,52.69482613,0.010013375,0.014238639,6.190712788,,
57,53.50544739,0.010013375,0.014212653,6.179414176,,
58,54.30905533,0.010013375,0.014186578,6.168077515,,
59,55.77540398,0.010013375,0.0141316,6.144173911,,
60,56.57306671,0.010013375,0.014100587,6.130690152,,
61,57.3602314,0.010013375,0.014067488,6.11629894,,
62,58.14847565,0.010013375,0.014034367,6.101898599,,
63,58.92003822,0.010013375,0.013999512,6.086744247,,
64,60.41883659,0.010013375,0.013932291,6.057517622,,
65,61.23455811,0.010013375,0.01389572,6.041617333,,
66,62.05000305,0.010013375,0.013856223,6.024444819,,
67,62.83192253,0.010013375,0.013816999,6.007391047,,
68,63.64061356,0.010013375,0.013777082,5.990035863,,
69,65.10579681,0.010013375,0.013701858,5.957329608,,
70,65.90919113,0.010013375,0.013660518,5.939355687,,
71,66.70916748,0.010013375,0.013618679,5.921164872,,
72,67.47275925,0.010013375,0.013576887,5.902994505,,
73,68.26520157,0.010013375,0.013534098,5.88439022,,
74,69.79223251,0.010013375,0.013453171,5.849204806,,
75,70.61536026,0.010013375,0.013409721,5.83031358,,
76,71.37378693,0.010013375,0.013365191,5.81095277,,
77,72.19223785,0.010013375,0.013320611,5.791570026,,
78,73.64953613,0.010013375,0.013236905,5.755176027,,
79,74.44926453,0.010013375,0.013191971,5.735639592,,
80,75.25439835,0.010013375,0.013147418,5.716268589,,
81,76.02487946,0.010013375,0.013101977,5.696511593,,
82,77.56710052,0.010013375,0.013016444,5.659323666,,
83,78.33998871,0.010013375,0.012971025,5.639576073,,
84,79.1051178,0.010013375,0.012925112,5.619614053,,
85,79.91281128,0.010013375,0.012879313,5.599701255,,
86,81.39857101,0.010013375,0.012793692,5.562474741,,
87,82.17442322,0.010013375,0.012747768,5.542507834,,
88,82.95912552,0.010013375,0.012701576,5.522424355,,
89,83.75454712,0.010013375,0.012655879,5.502556113,,
90,85.28573608,0.010013375,0.012569704,5.465088573,,
91,86.08319092,0.010013375,0.012523502,5.445000983,,
92,86.93309021,0.010013375,0.012476237,5.424450653,,
93,88.43354416,0.010013375,0.012391173,5.387466656,,
94,89.25641251,0.010013375,0.01234563,5.367665203,,
95,90.06338501,0.010013375,0.01230047,5.348030563,,
96,91.59053421,0.010013375,0.012216631,5.311578688,,
97,92.37723923,0.010013375,0.012171509,5.291960414,,
98,93.20202637,0.010013375,0.01212488,5.271686921,,
99,94.7256012,0.010013375,0.012040746,5.235106878,,
100,95.53090668,0.010013375,0.011995693,5.21551888,,
101,96.31588745,0.010013375,0.011951466,5.196289499,,
102,97.80376434,0.010013375,0.011868415,5.160180466,,
103,98.65198898,0.010013375,0.011823875,5.14081536,,
104,99.44659424,0.010013375,0.011779915,5.121702298,,
105,100.9661407,0.010013375,0.01169803,5.086099988,,
106,101.7934113,0.010013375,0.011654158,5.067025418,,
107,102.6080856,0.010013375,0.011610585,5.048080648,,
108,104.1072044,0.010013375,0.011530017,5.013050664,,
109,104.9118805,0.010013375,0.011487012,4.994352875,,
110,106.4594193,0.010013375,0.01140717,4.959639203,,
111,107.2807999,0.010013375,0.011363759,4.940764651,,
112,108.7640152,0.010013375,0.011284601,4.906348191,,
113,109.5647125,0.010013375,0.011242154,4.887893049,,
114,111.1068382,0.010013375,0.0111633,4.853608518,,
115,111.9125748,0.010013375,0.011121702,4.835522528,,
116,113.3532906,0.010013375,0.011047951,4.803457144,,
117,114.160923,0.010013375,0.011006491,4.785430698,,
118,115.7193108,0.010013375,0.010929827,4.752098588,,
119,116.5230026,0.010013375,0.010888779,4.734251719,,
120,118.053196,0.010013375,0.01081282,4.701226125,,
121,118.8419609,0.010013375,0.010772675,4.683771919,,
122,120.3713188,0.010013375,0.010698336,4.651450572,,
123,121.1900826,0.010013375,0.010658649,4.634195429,,
124,122.7002182,0.010013375,0.010585155,4.602241165,,
125,123.5154457,0.010013375,0.010545596,4.585041925,,
126,125.0434952,0.010013375,0.010472787,4.55338556,,
127,125.8701591,0.010013375,0.010433753,4.536414404,,
128,127.4115067,0.010013375,0.010361555,4.505023973,,
129,128.2132835,0.010013375,0.010323167,4.488333423,,
130,129.7054596,0.010013375,0.010251915,4.457354305,,
131,130.5146332,0.010013375,0.010214325,4.441010654,,
132,132.0343781,0.010013375,0.010143767,4.410333515,,
133,132.8469086,0.010013375,0.010106364,4.39407152,,
134,134.3632965,0.010013375,0.010037175,4.363989137,,
135,135.205986,0.010013375,0.010000409,4.348003986,,
136,136.7060013,0.010013375,0.009932041,4.318278824,,
137,137.5111389,0.010013375,0.009894959,4.302156105,,
138,139.0324097,0.010013375,0.009827191,4.272691667,,
139,139.8381119,0.010013375,0.009790935,4.256928478,,
140,141.3726273,0.010013375,0.009724328,4.227968508,,
141,142.2029495,0.010013375,0.009687812,4.212092181,,
142,143.7144241,0.010013375,0.009620912,4.183005081,,
143,144.5369186,0.010013375,0.009585099,4.167434495,,
144,146.061676,0.010013375,0.009519984,4.139123653,,
145,146.8791046,0.010013375,0.009484379,4.123643068,,
146,148.4106293,0.010013375,0.009419978,4.095642565,,
147,149.213562,0.010013375,0.009385532,4.080666162,,
148,150.720726,0.010013375,0.009321741,4.052931069,,
149,151.5237122,0.010013375,0.009287875,4.038206357,,
150,153.0555038,0.010013375,0.009225119,4.010921221,,
151,153.8744736,0.010013375,0.009191574,3.996336518,,
152,155.4003677,0.010013375,0.009129248,3.969238104,,
153,156.9341888,0.010013375,0.009066715,3.942049853,,
154,157.7339096,0.010013375,0.009033756,3.927719783,,
155,159.267334,0.010013375,0.008972731,3.90118721,,
156,160.0678864,0.010013375,0.008939962,3.886940167,,
157,161.5931396,0.010013375,0.00887986,3.860808496,,
158,163.101532,0.010013375,0.008819776,3.834685423,,
159,164.6302261,0.010013375,0.008759545,3.808497899,,
160,166.1433792,0.010013375,0.008700461,3.782808991,,
161,167.6753387,0.010013375,0.008641248,3.757064397,,
162,169.1894913,0.010013375,0.008582838,3.731668566,,
163,170.7170563,0.010013375,0.008525357,3.706677021,,
164,172.2445526,0.010013375,0.008468269,3.681856012,,
165,173.764267,0.010013375,0.008410509,3.656743233,,
166,175.2808838,0.010013375,0.008352971,3.631726561,,
167,176.8107376,0.010013375,0.008297509,3.60761246,,
168,178.3106003,0.010013375,0.008241243,3.583149162,,
169,179.8696747,0.010013375,0.00818562,3.558965049,,
170,181.3780975,0.010013375,0.008130352,3.534935725,,
171,182.8823013,0.010013375,0.0080754,3.511043279,,
172,184.4050293,0.010013375,0.008020895,3.487345723,,
173,185.9604263,0.010013375,0.007966103,3.463523055,,
174,187.4782333,0.010013375,0.007913541,3.440670131,,
175,188.9997559,0.010013375,0.007860371,3.417552773,,
176,190.5329056,0.010013375,0.007807965,3.394767484,,
177,192.0313187,0.010013375,0.007755938,3.372146863,,
178,193.5600052,0.010013375,0.00770318,3.349208845,,
179,195.0887985,0.010013375,0.007652409,3.327134357,,
180,196.6143112,0.010013375,0.00760088,3.304730336,,
181,198.166687,0.010013375,0.007550231,3.282709106,,
182,199.7081528,0.010013375,0.007500363,3.261027184,,
183,201.1924591,0.010013375,0.007450572,3.239379171,,
184,202.7162399,0.010013375,0.007400766,3.217724561,,
185,204.2223587,0.010013375,0.00735221,3.19661311,,
186,205.7411575,0.010013375,0.007302944,3.175192894,,
187,207.2537994,0.010013375,0.007254139,3.153973356,,
188,208.7974319,0.010013375,0.007204687,3.132472667,,
189,210.3581924,0.010013375,0.007156771,3.111639642,,
190,211.8653717,0.010013375,0.007109741,3.091191782,,
191,213.3893204,0.010013375,0.007061908,3.070394826,,
192,214.9767838,0.010013375,0.007015013,3.050005824,,
193,216.4611282,0.010013375,0.006968709,3.02987347,,
194,217.9907303,0.010013375,0.006921964,3.009549376,,
195,219.5179367,0.010013375,0.006876253,2.989675174,,
196,221.0301743,0.010013375,0.006830759,2.969895338,,
197,222.553299,0.010013375,0.006785374,2.950162519,,
198,224.0406342,0.010013375,0.006740906,2.930828908,,
199,225.566246,0.010013375,0.006696516,2.911528855,,
200,226.9900589,0.010013375,0.006655176,2.893554642,,
201,228.429184,0.010013375,0.006613274,2.875336396,,
202,229.9211807,0.010013375,0.006571794,2.857301643,,
203,231.446106,0.010013375,0.006528206,2.838350587,,
204,232.9413986,0.010013375,0.006484588,2.819385957,,
205,234.4544144,0.010013375,0.006441377,2.800598738,,
206,235.9839325,0.010013375,0.006398802,2.782087853,,
207,237.4859924,0.010013375,0.00635656,2.76372193,,
208,239.0216904,0.010013375,0.006314716,2.745528551,,
209,240.5393143,0.010013375,0.00627316,2.727460732,,
210,242.0495605,0.010013375,0.0062316,2.709391154,,
211,243.6087952,0.010013375,0.006189766,2.691202491,,
212,245.1696091,0.010013375,0.006148914,2.67344071,,
213,246.6732101,0.010013375,0.006108273,2.655770829,,
214,248.1698761,0.010013375,0.006067986,2.638254757,,
215,249.717247,0.010013375,0.006027578,2.620686241,,
216,251.2397232,0.010013375,0.005987788,2.603385962,,
217,252.7741776,0.010013375,0.005948384,2.586254066,,
218,254.3578949,0.010013375,0.005909305,2.569262847,,
219,255.8186798,0.010013375,0.00587058,2.552425884,,
220,257.366394,0.010013375,0.005831365,2.535376199,,
221,258.8976746,0.010013375,0.005792642,2.518540105,,
222,260.3862305,0.010013375,0.005754468,2.501942542,,
223,261.8844757,0.010013375,0.005716561,2.48546144,,
224,263.407135,0.010013375,0.005678976,2.469119801,,
225,264.924881,0.010013375,0.005641651,2.452891797,,
226,266.4417419,0.010013375,0.005604592,2.4367792,,
227,267.9451599,0.010013375,0.005567822,2.420792044,,
228,269.5142059,0.010013375,0.005530983,2.404775049,,
229,271.0272522,0.010013375,0.00549464,2.388973939,,
230,272.544632,0.010013375,0.005458372,2.373205317,,
231,274.0546417,0.010013375,0.005422361,2.357548385,,
232,275.5914459,0.010013375,0.005386683,2.342036182,,
233,277.1523132,0.010013375,0.005350565,2.326332435,,
234,278.707077,0.010013375,0.005314941,2.310843996,,
235,280.2234039,0.010013375,0.005279904,2.295610363,,
236,281.7484131,0.010013375,0.005244914,2.280397384,,
237,283.2862701,0.010013375,0.005210092,2.265257491,,
238,284.8176727,0.010013375,0.005175741,2.250322279,,
239,286.3489075,0.010013375,0.005141561,2.235461335,,
240,287.8833923,0.010013375,0.005107634,2.220710589,,
241,289.4070587,0.010013375,0.005073847,2.206020539,,
242,290.9115295,0.010013375,0.005040354,2.191458051,,
243,292.4309845,0.010013375,0.005007108,2.177003439,,
244,293.9673004,0.010013375,0.00497399,2.162604267,,
245,295.4859619,0.010013375,0.004941087,2.148298518,,
246,297.0225067,0.010013375,0.004908686,2.134211471,,
247,298.4779205,0.010013375,0.004876866,2.120376716,,
248,299.306778,0.010013375,0.004857275,2.111858754,,
249,299.5157776,0.010013375,0.004851023,2.109140471,,
250,299.6535645,0.010013375,0.00484668,2.10725215,,
251,299.7458038,0.010013375,0.004843602,2.105913926,,
252,299.8081055,0.010013375,0.00484131,2.104917578,,
253,299.8560638,0.010013375,0.004839553,2.104153362,,
254,299.8912048,0.010013375,0.004838215,2.103571576,,
255,299.9168549,0.010013375,0.004837207,2.103133494,,
256,299.9355927,0.010013375,0.004836459,2.102808253,,
257,5.00123167,0.010013375,0.014527979,6.31651261,,
258,5.001391411,0.010013375,0.014527724,6.316401573,,
259,5.001994371,0.010013375,0.014528034,6.316536396,,
260,5.002155304,0.010013375,0.014527575,6.316337068,,
261,5.002320766,0.010013375,0.014527991,6.316517773,,
262,5.002333403,0.010013375,0.014528008,6.31652539,,
263,5.002368212,0.010013375,0.014527779,6.316425645,,
264,5.008881807,0.010013375,0.014528081,6.316556821,,
265,5.36449337,0.010013375,0.014526055,6.315676176,,
266,6.127453327,0.010013375,0.014520339,6.313190946,,
267,6.922245264,0.010013375,0.014514789,6.310777819,,
268,7.744717836,0.010013375,0.014509456,6.308459163,,
269,8.568385124,0.010013375,0.014503319,6.305791003,,
270,9.340826988,0.010013375,0.014497888,6.303429501,,
271,9.940276146,0.010013375,0.014494444,6.301932267,,
272,10.59145403,0.010013375,0.014490525,6.300228473,,
273,11.36862564,0.010013375,0.014485604,6.298088558,,
274,12.75630808,0.010013375,0.014477252,6.294457519,,
275,13.54625225,0.010013375,0.014473452,6.292805102,,
276,14.32319927,0.010013375,0.014469959,6.291286718,,
277,15.11405087,0.010013375,0.01446542,6.28931283,,
278,16.54684639,0.010013375,0.014459644,6.286801863,,
279,17.34211731,0.010013375,0.014456709,6.285525755,,
280,18.14099407,0.010013375,0.014454408,6.284525031,,
281,18.93536758,0.010013375,0.014452429,6.283664979,,
282,20.37785625,0.010013375,0.014449593,6.282431877,,
283,21.180439,0.010013375,0.014448476,6.281946049,,
284,21.97831917,0.010013375,0.014448437,6.281929139,,
285,22.77936459,0.010013375,0.014449166,6.282245959,,
286,23.58912563,0.010013375,0.014450862,6.282983276,,
287,25.04477692,0.010013375,0.014451793,6.283388241,,
288,25.84769917,0.010013375,0.014453623,6.284183913,,
289,26.6993494,0.010013375,0.014455826,6.285141912,,
290,27.4998312,0.010013375,0.014458151,6.286152459,,
291,29.05133533,0.010013375,0.014463135,6.288319696,,
292,29.8724165,0.010013375,0.014466683,6.28986214,,
293,30.73165607,0.010013375,0.014470778,6.291642608,,
294,31.54358673,0.010013375,0.014473387,6.2927769,,
295,33.07772827,0.010013375,0.014477809,6.294699559,,
296,33.89841652,0.010013375,0.014480626,6.295924376,,
297,34.73316574,0.010013375,0.014483918,6.297355596,,
298,35.54676056,0.010013375,0.014485581,6.298078813,,
299,37.11240196,0.010013375,0.014487759,6.299025513,,
300,37.93334198,0.010013375,0.014489063,6.299592427,,
301,38.74382591,0.010013375,0.01448988,6.299947803,,
302,39.57858276,0.010013375,0.014488942,6.299540095,,
303,41.12165451,0.010013375,0.014482854,6.296892894,,
304,41.93422318,0.010013375,0.014479072,6.295248572,,
305,42.74854279,0.010013375,0.01447434,6.293191423,,
306,44.31276321,0.010013375,0.014459747,6.286846499,,
307,45.12826538,0.010013375,0.014450376,6.282772214,,
308,45.95815086,0.010013375,0.014439892,6.278213953,,
309,47.50038338,0.010013375,0.014413953,6.266936299,,
310,48.30786705,0.010013375,0.014398948,6.260411964,,
311,49.14216614,0.010013375,0.014381757,6.252937942,,
312,50.71599388,0.010013375,0.014342596,6.235911459,,
313,51.5545845,0.010013375,0.014320772,6.226422726,,
314,52.36909294,0.010013375,0.014298149,6.216586627,,
315,53.90839767,0.010013375,0.014246966,6.194333134,,
316,54.71940231,0.010013375,0.014219053,6.182196741,,
317,55.56503105,0.010013375,0.014190566,6.169811393,,
318,57.11113167,0.010013375,0.014128703,6.142914277,,
319,57.95752335,0.010013375,0.014096663,6.128984115,,
320,58.79397964,0.010013375,0.014066046,6.115672288,,
321,60.36017418,0.010013375,0.01399199,6.083474012,,
322,61.18379784,0.010013375,0.013956237,6.067929093,,
323,61.99488449,0.010013375,0.0139191,6.05178251,,
324,63.54897308,0.010013375,0.013843526,6.018924263,,
325,64.4155941,0.010013375,0.01380191,6.000830476,,
326,65.23787689,0.010013375,0.013764435,5.984536914,,
327,66.78959656,0.010013375,0.013685509,5.9502215,,
328,67.58307648,0.010013375,0.013644295,5.932302075,,
329,69.14204407,0.010013375,0.013558234,5.894884306,,
330,69.95521927,0.010013375,0.013516507,5.876742074,,
331,70.76923752,0.010013375,0.013475929,5.859099438,,
332,72.25640106,0.010013375,0.01339338,5.823208776,,
333,73.07280731,0.010013375,0.013353848,5.806020803,,
334,74.59954453,0.010013375,0.013266941,5.768235152,,
335,75.42015839,0.010013375,0.013225605,5.750262927,,
336,76.9487114,0.010013375,0.013134321,5.710574499,,
337,77.76252747,0.010013375,0.013093081,5.69264399,,
338,79.29125214,0.010013375,0.013005086,5.654385049,,
339,80.13602829,0.010013375,0.012963926,5.636489551,,
340,81.71902084,0.010013375,0.012871205,5.596175933,,
341,82.56492615,0.010013375,0.012826409,5.576699413,,
342,84.08956146,0.010013375,0.012737168,5.537899337,,
343,84.91159439,0.010013375,0.012700204,5.521827908,,
344,86.44463348,0.010013375,0.012608879,5.482121276,,
345,87.27606964,0.010013375,0.012559332,5.460579088,,
346,88.80292892,0.010013375,0.012466569,5.42024743,,
347,89.62574005,0.010013375,0.012425562,5.40241832,,
348,91.1469841,0.010013375,0.012335621,5.363313594,,
349,91.95510101,0.010013375,0.012295798,5.345999268,,
350,93.44664383,0.010013375,0.012207712,5.307700702,,
351,94.27636719,0.010013375,0.012168263,5.290549246,,
352,95.80612183,0.010013375,0.012078573,5.251553347,,
353,96.63341904,0.010013375,0.012040645,5.235062831,,
354,98.07925415,0.010013375,0.011956607,5.198524775,,
355,98.9120636,0.010013375,0.011921425,5.183228157,,
356,100.3646202,0.010013375,0.011833312,5.144918125,,
357,101.1867218,0.010013375,0.011793085,5.127428225,,
358,102.6250877,0.010013375,0.011709554,5.091110403,,
359,103.4209061,0.010013375,0.011673088,5.075255525,,
360,104.8740578,0.010013375,0.011591263,5.039679356,,
361,105.6847343,0.010013375,0.011554085,5.02351534,,
362,107.1145782,0.010013375,0.011473199,4.988347306,,
363,107.9262009,0.010013375,0.011437342,4.972757485,,
364,109.3692894,0.010013375,0.011357795,4.938171697,,
365,110.1766548,0.010013375,0.011320784,4.92207994,,
366,111.6294937,0.010013375,0.011238481,4.886296175,,
367,112.4273605,0.010013375,0.011200543,4.8698011,,
368,113.8574371,0.010013375,0.011117327,4.833620219,,
369,114.6647949,0.010013375,0.011083616,4.81896353,,
370,116.1137962,0.010013375,0.011004575,4.784597661,,
371,116.9175529,0.010013375,0.010972042,4.770453155,,
372,118.3345032,0.010013375,0.010894225,4.736619651,,
373,119.1673584,0.010013375,0.010858912,4.721266054,,
374,120.6363335,0.010013375,0.010782375,4.68798905,,
375,121.4363518,0.010013375,0.010747258,4.672720917,,
376,122.8794518,0.010013375,0.01067068,4.639426017,,
377,123.6778831,0.010013375,0.010637224,4.624879974,,
378,125.0852013,0.010013375,0.010562874,4.592554052,,
379,125.9536171,0.010013375,0.010529675,4.578119472,,
380,127.4212341,0.010013375,0.010452435,4.544536848,,
381,128.2179909,0.010013375,0.010421009,4.530873314,,
382,129.7202301,0.010013375,0.010342458,4.496721078,,
383,130.5475464,0.010013375,0.010309448,4.482368542,,
384,132.095932,0.010013375,0.010232756,4.449024413,,
385,132.9035034,0.010013375,0.010200665,4.435071552,,
386,134.4357452,0.010013375,0.010125296,4.402302518,,
387,135.2499237,0.010013375,0.010094605,4.388958752,,
388,136.7380524,0.010013375,0.010020866,4.356898441,,
389,137.5366821,0.010013375,0.009991017,4.343920491,,
390,138.9750824,0.010013375,0.009920181,4.313122034,,
391,139.8047485,0.010013375,0.00988898,4.299556383,,
392,141.320343,0.010013375,0.009816929,4.26822983,,
393,142.1391602,0.010013375,0.009786453,4.254979778,,
394,143.6980515,0.010013375,0.009717337,4.224929306,,
395,144.5350189,0.010013375,0.009681025,4.209141181,,
396,146.0626907,0.010013375,0.009610396,4.178433002,,
397,146.8704758,0.010013375,0.009582518,4.16631222,,
398,148.3141327,0.010013375,0.009514651,4.136804891,,
399,149.1354218,0.010013375,0.009487555,4.125023889,,
400,150.5929947,0.010013375,0.009428214,4.099223478,,
401,152.1523514,0.010013375,0.009357382,4.068426932,,
402,153.7118759,0.010013375,0.009289509,4.038917097,,
403,155.2703781,0.010013375,0.009224433,4.010623249,,
404,156.8204727,0.010013375,0.009159392,3.982344282,,
405,158.2894135,0.010013375,0.009092378,3.95320772,,
406,159.1285477,0.010013375,0.009065871,3.941683159,,
407,160.6354141,0.010013375,0.009004913,3.915179666,,
408,162.1452789,0.010013375,0.00894325,3.88836958,,
409,163.7125702,0.010013375,0.008883284,3.862297187,,
410,165.2086029,0.010013375,0.008823294,3.836214934,,
411,166.7724838,0.010013375,0.008764634,3.810710608,,
412,168.2746429,0.010013375,0.0087042,3.784434596,,
413,169.8418655,0.010013375,0.008645351,3.758848069,,
414,171.3563766,0.010013375,0.008587582,3.733731251,,
415,172.8735886,0.010013375,0.008530885,3.709080421,,
416,174.3969193,0.010013375,0.008473371,3.684074154,,
417,175.9047089,0.010013375,0.008415627,3.65896843,,
418,177.4818954,0.010013375,0.00835919,3.634430351,,
419,179.0147247,0.010013375,0.008301511,3.609352643,,
420,180.5817871,0.010013375,0.008244458,3.584547006,,
421,182.1024628,0.010013375,0.008189058,3.560459796,,
422,183.6408386,0.010013375,0.008135359,3.537112823,,
423,185.1826019,0.010013375,0.008080045,3.513062931,,
424,186.6644211,0.010013375,0.008024813,3.489049323,,
425,188.2440262,0.010013375,0.007970949,3.465630104,,
426,189.7479477,0.010013375,0.007917731,3.442491561,,
427,191.2754364,0.010013375,0.007864356,3.41928542,,
428,192.7901993,0.010013375,0.007812408,3.396699269,,
429,194.3306885,0.010013375,0.007759531,3.373708928,,
430,195.8414459,0.010013375,0.007707753,3.351196854,,
431,197.3725891,0.010013375,0.007656171,3.328769981,,
432,198.8743591,0.010013375,0.007604351,3.306239707,,
433,200.4040909,0.010013375,0.007552759,3.283808437,,
434,201.9260712,0.010013375,0.007503912,3.262570237,,
435,203.4549179,0.010013375,0.007452391,3.240169976,,
436,204.9653397,0.010013375,0.007401923,3.218227328,,
437,206.5069504,0.010013375,0.007351366,3.196245895,,
438,208.0699463,0.010013375,0.007300566,3.174159288,,
439,209.5922775,0.010013375,0.007250675,3.152467244,,
440,211.1550903,0.010013375,0.007202718,3.131616537,,
441,212.6784821,0.010013375,0.007153813,3.110353398,,
442,214.1812668,0.010013375,0.007107768,3.090333953,,
443,215.6823273,0.010013375,0.007059967,3.069550816,,
444,217.2424927,0.010013375,0.007012305,3.048828131,,
445,218.7420197,0.010013375,0.00696601,3.028699863,,
446,220.2765579,0.010013375,0.006920513,3.008918637,,
447,221.8082581,0.010013375,0.006875757,2.989459666,,
448,223.3668137,0.010013375,0.006826208,2.967916443,,
449,224.9062424,0.010013375,0.006780478,2.94803375,,
450,226.4486008,0.010013375,0.006734698,2.928129472,,
451,228.0020752,0.010013375,0.006689298,2.908390615,,
452,229.529747,0.010013375,0.006644429,2.8888821,,
453,231.0548096,0.010013375,0.006599903,2.869523012,,
454,232.5659256,0.010013375,0.006556544,2.850671416,,
455,234.0741425,0.010013375,0.006512681,2.831600476,,
456,235.6120453,0.010013375,0.006469387,2.812777017,,
457,237.1442795,0.010013375,0.006426342,2.79406179,,
458,238.6608963,0.010013375,0.00638368,2.77551289,,
459,240.1825638,0.010013375,0.006341583,2.757209886,,
460,241.7261963,0.010013375,0.00629902,2.738704418,,
461,243.2738266,0.010013375,0.006257426,2.72062019,,
462,244.8275452,0.010013375,0.006212011,2.700874172,,
463,246.3644714,0.010013375,0.00616959,2.682430439,,
464,247.9060364,0.010013375,0.006127688,2.66421209,,
465,249.3903809,0.010013375,0.006086476,2.646293859,,
466,250.9222488,0.010013375,0.006045436,2.628450338,,
467,252.4888611,0.010013375,0.006005127,2.610924734,,
468,254.0322189,0.010013375,0.005964258,2.593155447,,
469,255.5571289,0.010013375,0.005924254,2.575762674,,
470,257.0891571,0.010013375,0.005884395,2.558432437,,
471,258.6315002,0.010013375,0.005844458,2.541068665,,
472,260.1286316,0.010013375,0.005804694,2.5237802,,
473,261.6444702,0.010013375,0.005765696,2.506824547,,
474,263.1888733,0.010013375,0.005725968,2.489551136,,
475,264.7358398,0.010013375,0.005686811,2.47252645,,
476,266.2634735,0.010013375,0.00564742,2.455400067,,
477,267.794281,0.010013375,0.005608109,2.438308239,,
478,269.3398895,0.010013375,0.005568209,2.420960295,,
479,270.9057312,0.010013375,0.005528701,2.40378321,,
480,272.4388885,0.010013375,0.005489477,2.386729153,,
481,273.9815063,0.010013375,0.005450844,2.369932225,,
482,275.5467529,0.010013375,0.005414084,2.35394942,,
483,277.1487885,0.010013375,0.005379569,2.338943192,,
484,278.6429443,0.010013375,0.005347225,2.324880393,,
485,280.10466,0.010013375,0.005315623,2.311140651,,
486,281.5435181,0.010013375,0.005285036,2.297841543,,
487,282.973999,0.010013375,0.005254816,2.284702468,,
488,284.3764343,0.010013375,0.005223308,2.271003635,,
489,285.8656464,0.010013375,0.005187622,2.255487837,,
490,287.381546,0.010013375,0.005145267,2.237072705,,
491,288.9979858,0.010013375,0.005100232,2.217492379,,
492,290.6569519,0.010013375,0.005055927,2.198229304,,
493,292.2996216,0.010013375,0.005010532,2.178492151,,
494,294.0322571,0.010013375,0.004963821,2.15818312,,
495,295.7391205,0.010013375,0.00491797,2.138247674,,
496,297.3418427,0.010013375,0.004879324,2.121445369,,
497,298.7036743,0.010013375,0.004853541,2.110235311,,
498,299.6311798,0.010013375,0.004838638,2.103755685,,
499,299.9013062,0.010013375,0.004835889,2.102560543,,
500,299.970459,0.010013375,0.004835225,2.102271672,,
