Repository: RinehartGroup/Cauchy_Single

# [Cauchy_Single](https://github.com/RinehartGroup/Cauchy_Single/blob/main/Cauchy_Single.ipynb)
`Cauchy_Single` is a Jupyter Notebook for the fitting of magnetization curves to a single Cauchy distribution

## Importing data
`Cauchy_Single` imports a .csv with headers of temperature (`Temp`), magnetic field in Tesla (`Field`), magnetic moment (`Moment_emu`), magnetic moment per gram (`Moment_emu_g`), and a corrected magnetic field in Tesla (`Field_True`)
- Note: Due to slight remnant fields in the SQUID magnetometer, `Field` is converted to `Field_True` through a measurement of the Pd standard, described previously in [Quantum Design Application Note 1500-021](https://qdusa.com/siteDocs/appNotes/1500-021.pdf)

## Selecting and manipulating data
- `Cauchy_Single` will automatically select the forward sweep of the magnetization curve, then interpolate to generate 10,000 equally spaced points, preventing emphasis of the fit to any specific region.

## Fit parameters
The modified Cauchy distribution consists of four parameters with initial guesses and reasonable bounds:
- Chi_linear (`Xp`): linear contribution due to paramagnetic/diamagnetic signal(s)
- Gamma (`gamma`): sharpness of magnetization curve
- Coercive field (`Hc`): offset in field (x-axis)
- Saturation magnetization (`Ms`): scaling factor in emu/g

## Output
- Plot of interpolated magnetization curve with Cauchy fit to curve
- Derivative of Cauchy fit (dMdH vs. H)

## Usage
- Change directories for finding files and saving purposes
- Ensure reasonable initial guesses for fit

## Notes
- To reach the correct susceptibility unit (cm<sup>3</sup>/g), ensure that the dMdH values are divided by 10,000, as the native unit for magnetic field in this code is in Tesla, not Oerstead.

File: Data/KMK273S/MvsH/KMK273S_300K_MvsH.csv
,Temp,Field,Moment_emu,Moment_emu_g,Field_True
0,300.0,-7.00002578125,-0.0103292515583162,-62.187693761009754,-6.764925
1,300.0,-6.5000484375,-0.0103434561221074,-62.273212935179224,-6.28322
2,300.0,-6.000041796875,-0.0103528544452279,-62.32979593509794,-5.799313
3,300.0,-5.5000453125,-0.0103570967241104,-62.355336753665895,-5.316038
4,300.0,-5.00004140625,-0.0103595201424037,-62.36992704550145,-4.832623
5,300.0,-4.500025390625,-0.0103587287705452,-62.36516255791881,-4.349575
6,300.0,-4.00002890625,-0.0103522054346735,-62.32588853973858,-3.8666050000000003
7,300.0,-3.500046875,-0.0103401816131503,-62.253498616180195,-3.3831629999999997
8,300.0,-3.000018359375,-0.0103164232318793,-62.11046028175715,-2.899338
9,300.0,-2.500029296875,-0.0102788072830686,-61.88399187870173,-2.4161
10,300.0,-2.00003515625,-0.0102108339181079,-61.47475537398342,-1.9329150000000002
11,300.0,-1.50004111328125,-0.0100832721586659,-60.706764432238195,-1.4495799999999999
12,300.0,-1.00003837890625,-0.0098160204788403,-59.09776444532926,-0.9662440000000001
13,300.0,-0.95002041015625,-0.0097711945492399,-58.827888049464164,-0.91775
14,300.0,-0.900048828125,-0.0097225175402375,-58.53482606796891,-0.869359
15,300.0,-0.85004306640625,-0.0096700008829051,-58.218647322093574,-0.820809
16,300.0,-0.800043408203125,-0.00961027661839,-57.859074873809426,-0.7724270000000001
17,300.0,-0.750021728515625,-0.0095413718820603,-57.44423100856301,-0.723916
18,300.0,-0.700035546875,-0.0094637050318405,-56.97663446784729,-0.675545
19,300.0,-0.650050537109375,-0.0093733315542516,-56.432537142238914,-0.627235
20,300.0,-0.600032568359375,-0.0092680459466224,-55.79866071007717,-0.578851
21,300.0,-0.550039013671875,-0.0091403840816553,-55.03006707880468,-0.5304949999999999
22,300.0,-0.500035693359375,-0.008989203399446,-54.11987741842767,-0.48213999999999996
23,300.0,-0.450044580078125,-0.0088032353086619,-53.000248700537625,-0.433838
24,300.0,-0.400033911132812,-0.0085715640212477,-51.60546196370636,-0.385323
25,300.0,-0.350046459960937,-0.0082754706048114,-49.82281908759527,-0.33692
26,300.0,-0.300023608398438,-0.0078863271504044,-47.47996454144179,-0.288381
27,300.0,-0.25004228515625,-0.0073594091556533,-44.30763257627003,-0.23994400000000002
28,300.0,-0.200042626953125,-0.006629922434018,-39.91572706485328,-0.191347
29,300.0,-0.150038073730469,-0.0055979533768095,-33.70271392075461,-0.142725
30,300.0,-0.100028643798828,-0.0041365534945986,-24.90429442015316,-0.094154
31,300.0,-0.0800410034179688,-0.0034160723856684,-20.566607579070183,-0.074985
32,300.0,-0.079043701171875,-0.003369578646508,-20.28669006555166,-0.073589
33,300.0,-0.0780439514160156,-0.0033316015480567,-20.058047345884354,-0.07266900000000001
34,300.0,-0.0770417602539063,-0.00329430159908,-19.833481433129837,-0.071564
35,300.0,-0.0760383422851562,-0.0032545339830643,-19.594058827103876,-0.07061100000000001
36,300.0,-0.0750434814453125,-0.0032144588263784,-19.35278465952871,-0.069597
37,300.0,-0.0740388427734375,-0.0031721390357723,-19.097996578961215,-0.068772
38,300.0,-0.0730256530761719,-0.003131185811677,-18.851435969590238,-0.068618
39,300.0,-0.0720222412109375,-0.0030896645669246,-18.601455567945425,-0.066726
40,300.0,-0.0710237121582031,-0.0030556029708174,-18.396386294942744,-0.065582
41,300.0,-0.0700190734863281,-0.0030141064780942,-18.14655491393153,-0.06479700000000001
42,300.0,-0.0690498779296875,-0.0029732887928569,-17.900810321959927,-0.063777
43,300.0,-0.068024462890625,-0.0029334697005802,-17.661077800938,-0.062852
44,300.0,-0.0670222717285156,-0.0028911719698305,-17.406422532664447,-0.061767999999999997
45,300.0,-0.0660469665527344,-0.0028490340702478,-17.152729534659056,-0.060778
46,300.0,-0.06504966430664061,-0.0028106906158196,-16.921881153413043,-0.059908
47,300.0,-0.0640511352539063,-0.0027693305007258,-16.67287083965972,-0.058971
48,300.0,-0.0630196105957031,-0.002724472439352,-16.402800993100456,-0.057995000000000005
49,300.0,-0.0620443054199219,-0.0026852395301862,-16.16659761216992,-0.057076999999999996
50,300.0,-0.0610445556640625,-0.002642377920781,-15.908547488717502,-0.056027
51,300.0,-0.060044812011718705,-0.0026005868273474,-15.6569424517297,-0.055171000000000005
52,300.0,-0.05904261474609371,-0.002560432744432,-15.415193105467855,-0.05424299999999999
53,300.0,-0.058041644287109395,-0.0025143401103562,-15.137690461993522,-0.053216
54,300.0,-0.057043115234375,-0.0024737277724053,-14.893182172002671,-0.052158
55,300.0,-0.05603603515625,-0.0024264257690381,-14.60839846980758,-0.051229
56,300.0,-0.055039953613281206,-0.002386458588771,-14.367774378806486,-0.050089
57,300.0,-0.0540292053222656,-0.0023450928368105,-14.118730128059937,-0.049324
58,300.0,-0.05302945556640629,-0.0023010308535873,-13.853453103512985,-0.048308
59,300.0,-0.0520248168945313,-0.0022557918984258,-13.581090069873206,-0.047211
60,300.0,-0.0510275177001953,-0.0022154909309758,-13.338456399088487,-0.04618
61,300.0,-0.0500289886474609,-0.0021686141265076,-13.056232624761284,-0.045351999999999996
62,300.0,-0.0490231292724609,-0.0021244930533445,-12.79059984674409,-0.04421
63,300.0,-0.0480221588134766,-0.0020811672422242,-12.52975497732784,-0.04328
64,300.0,-0.047018743896484395,-0.0020365853831747,-12.261348018487276,-0.042369
65,300.0,-0.0460275512695313,-0.0019926303729397,-11.996715029318231,-0.041507999999999996
66,300.0,-0.0450241363525391,-0.0019489957582774,-11.734010995179952,-0.040402
67,300.0,-0.044032940673828104,-0.0019046835244538,-11.467227326360339,-0.039564999999999996
68,300.0,-0.0430209716796875,-0.0018592378908695,-11.19361997657708,-0.038561
69,300.0,-0.0420187774658203,-0.0018114718240303,-10.906042360716564,-0.037516
70,300.0,-0.041019027709960895,-0.0017663916736399,-10.634635417885223,-0.036472000000000004
71,300.0,-0.0400229461669922,-0.0017229344955634,-10.372999648179988,-0.035547
72,300.0,-0.0390256408691406,-0.0016771390674807,-10.097286345896398,-0.034649
73,300.0,-0.038021005249023396,-0.0016288719097704,-9.806691891355705,-0.033665
74,300.0,-0.0370163665771484,-0.001583720331006,-9.534854910992305,-0.032596
75,300.0,-0.0360178405761719,-0.001538546984835,-9.262886879041288,-0.031642
76,300.0,-0.0350217590332031,-0.0014932418890193,-8.990125642809064,-0.03084
77,300.0,-0.0340146759033203,-0.0014481097324617,-8.718405594659176,-0.02973
78,300.0,-0.0330137084960937,-0.0014010114558902,-8.434848438212379,-0.028868
79,300.0,-0.0320066253662109,-0.0013557525041326,-8.162365014224132,-0.027833999999999998
80,300.0,-0.0310154327392578,-0.0013067387426212,-7.867275600074653,-0.026548000000000002
81,300.0,-0.030016903686523398,-0.0012611078052211,-7.592552620869004,-0.025764999999999996
82,300.0,-0.0290134887695313,-0.0012157189310607,-7.319286993586316,-0.024832
83,300.0,-0.028012518310546897,-0.0011665660220112,-7.023359835827041,-0.023949
84,300.0,-0.0270078796386719,-0.0011214292099986,-6.75161175931438,-0.022893
85,300.0,-0.026009353637695302,-0.0010726048168531,-6.457662445382243,-0.021838999999999997
86,300.0,-0.025007160949707,-0.001026643271221,-6.180949025400666,-0.020949000000000002
87,300.0,-0.0240098571777344,-0.0009770842447818,-5.882576820803381,-0.019971
88,300.0,-0.023010107421875,-0.0009313192670249,-5.60704684598791,-0.01904
89,300.0,-0.022011581420898402,-0.0008833854203593,-5.318459104620765,-0.017943
90,300.0,-0.021013053894043,-0.0008375943308188,-5.042771922713096,-0.017117
91,300.0,-0.0200120849609375,-0.0007887884196923,-4.748933880554251,-0.016066
92,300.0,-0.0190208908081055,-0.0007416377340022,-4.465061192803043,-0.015085
93,300.0,-0.018023587036132802,-0.0006922093430577,-4.167475484699996,-0.014009
94,300.0,-0.017015283203125,-0.0006451748050204,-3.8843020687810808,-0.012991999999999998
95,300.0,-0.0160179779052734,-0.0005975079975016,-3.597322047836819,-0.012153
96,300.0,-0.0150170074462891,-0.0005494941987531,-3.308252951589423,-0.011177
97,300.0,-0.0140172592163086,-0.0005023371034024,-3.0243416742067932,-0.010175
98,300.0,-0.013015066528320301,-0.0004522959333811,-2.723066703880239,-0.009132
99,300.0,-0.0120153175354004,-0.0004056394084344,-2.4421691316837046,-0.008226
100,300.0,-0.011010679626464799,-0.000358418732779,-2.1578750664005586,-0.007226000000000001
101,300.0,-0.0100109313964844,-0.0003093909676367,-1.8627013428018395,-0.0061719999999999995
102,300.0,-0.00901484909057617,-0.0002666391274316,-1.6053120894387647,-0.0053479999999999995
103,300.0,-0.00801265640258789,-0.0002112653562143,-1.2719319691645894,-0.004286
104,300.0,-0.00701290664672852,-0.0001649860506269,-0.9933054619977361,-0.003254
105,300.0,-0.00601438102722168,-0.0001156118212145,-0.6960458356783343,-0.002128
106,300.0,-0.00501096534729004,-6.90379554320489e-05,-0.4156459164592523,-0.001341
107,300.0,-0.00400632820129395,-1.89449915123459e-05,-0.11405911878737793,-0.00040300000000000004
108,300.0,-0.00300657920837402,2.8842980638043e-05,0.1736503789211369,0.000553
109,300.0,-0.0020104970932006802,7.66459556549127e-05,0.4614502020187642,0.00155
110,300.0,-0.00100463743209839,0.0001246894935898,0.7506983442895158,0.0026079999999999996
111,300.0,-1.2221866287291e-06,0.000172702139746,1.0397605013064575,0.0033590000000000004
112,300.0,0.0009985264778137211,0.0002229628301387,1.3423571032685522,0.004691
113,300.0,0.00199949741363525,0.0002705217152498,1.628687372814844,0.005487
114,300.0,0.00299802379608154,0.0003188813899928,1.9198388300449132,0.0065
115,300.0,0.004005105972290039,0.0003652799196566,2.1991831307818273,0.007448000000000001
116,300.0,0.00500607643127441,0.0004159766262422,2.504404786585028,0.008473
117,300.0,0.00600704765319824,0.0004626887015526,2.785636802084311,0.00946
118,300.0,0.00700924072265625,0.0005106751360741,3.0745411508513047,0.010478
119,300.0,0.00800776748657227,0.0005582907107053,3.3612127220393977,0.01139
120,300.0,0.00900996017456055,0.0006076117713296,3.6581522434321903,0.012422
121,300.0,0.010013375091552701,0.0006552228614775,3.944796815599826,0.01344
122,300.0,0.011007012939453099,0.0007017271052574,4.224777572622187,0.014663999999999998
123,300.0,0.0120116500854492,0.0007507380587435,4.519850080937157,0.015394999999999999
124,300.0,0.013018733215332,0.0007995242626845,4.813569475156233,0.016408000000000002
125,300.0,0.014014814758300801,0.0008472703161961,5.1010265999355795,0.017289
126,300.0,0.0150157867431641,0.0008958039835543,5.393225587028741,0.018080000000000002
127,300.0,0.0160204238891602,0.0009451120658498,5.690086971846741,0.019413
128,300.0,0.0170189483642578,0.0009903272224532,5.962306725265806,0.0202
129,300.0,0.018021142578125,0.0010394319569311,6.257943845989114,0.021393000000000002
130,300.0,0.0190184478759766,0.0010857264559918,6.536661826101458,0.0221
131,300.0,0.0200169738769531,0.0011322262801169,6.816615974406073,0.023119
132,300.0,0.0209935012817383,0.0011779722781987,7.0920316812887565,0.024149
133,300.0,0.021993249511718698,0.0012207318663138,7.349467581270093,0.025121
134,300.0,0.022995442199707,0.0012724222926184,7.660671968466808,0.02609
135,300.0,0.0239976364135742,0.0013184929700055,7.938042420772676,0.027223
136,300.0,0.0249973831176758,0.0014255338887702,8.582486777506048,0.028074
137,300.0,0.026003244018554698,0.0014115462346533,8.49827351716035,0.029093
138,300.0,0.0269944366455078,0.0014623101416343,8.803899755772495,0.029986000000000002
139,300.0,0.0279978515625,0.0015066435813869,9.0708110957802,0.031051
140,300.0,0.028996380615234397,0.0015501715249566,9.332872912115738,0.03135
141,300.0,0.0299997924804687,0.0015969552349733,9.614536207379377,0.032962
142,300.0,0.031000765991210898,0.0016412722857079,9.881348876614407,0.033962
143,300.0,0.0320102935791016,0.0016882161087777,10.16397613925333,0.035022000000000005
144,300.0,0.0330088165283203,0.0017337155406126,10.437907383668676,0.035986000000000004
145,300.0,0.034006121826171895,0.0017800385414571,10.716796959970015,0.036947
146,300.0,0.0350132049560547,0.0018245516852187,10.984790215527578,0.037933999999999996
147,300.0,0.0360166198730469,0.0018702424949866,11.259873658843572,0.038877999999999996
148,300.0,0.037015145874023395,0.0019131247648158,11.518048169248274,0.039695
149,300.0,0.0380100067138672,0.0019571871994333,11.783327911433611,0.040795
150,300.0,0.0390121978759766,0.0020033832212875,12.061453005379354,0.041805
151,300.0,0.040015615844726606,0.0020476810480662,12.328149935978757,0.042739
152,300.0,0.0410153625488281,0.0020937180029603,12.605317360596153,0.043613
153,300.0,0.0420126678466797,0.0021344073876262,12.850289513577524,0.044714
154,300.0,0.0430221923828125,0.002179585962959,13.122289027917251,0.04551
155,300.0,0.0440133850097656,0.0022254009675102,13.398120191153415,0.046556
156,300.0,0.0450119110107422,0.0022698346290664,13.665634920747992,0.047514999999999995
157,300.0,0.046011660766601604,0.0023123907991191,13.92184613372286,0.048692
158,300.0,0.0470126342773438,0.0023564338926529,14.187009432099723,0.049645
159,300.0,0.048013604736328104,0.0023992961401829,14.445063397409358,0.050589
160,300.0,0.0490145721435547,0.0024434412315863,14.710840778253196,0.051466
161,300.0,0.050015542602539105,0.0024840207040626,14.955151200270922,0.052434
162,300.0,0.0510177368164063,0.0025264990576536,15.210893915962863,0.053591999999999994
163,300.0,0.052018707275390604,0.0025706538376238,15.476729627230911,0.054362
164,300.0,0.053019677734375,0.0026117629206148,15.724228591643486,0.055575
165,300.0,0.05402431640625,0.0026537216829081,15.976843086058228,0.056449
166,300.0,0.05503017578125,0.0027004226686426,16.25800833629905,0.057434000000000006
167,300.0,0.056027484130859395,0.0027358655552686,16.47139372700815,0.058437
168,300.0,0.0570321228027344,0.0027786749403876,16.729129431947403,0.059313
169,300.0,0.0580318664550781,0.0028219565573885,16.98970822880769,0.060358
170,300.0,0.0590340576171875,0.0028612617081172,17.22634654310828,0.06138099999999999
171,300.0,0.060032586669921895,0.0029045531642589,17.486984576929885,0.06224299999999999
172,300.0,0.0610335571289063,0.00294800258432,17.74857363917687,0.063414
173,300.0,0.0620308654785156,0.0029854722607696,17.974161403325745,0.063983
174,300.0,0.06303427734375,0.0030254153378016,18.214640379785425,0.065197
175,300.0,0.06403280029296879,0.0030652461216925,18.454443290662738,0.066197
176,300.0,0.06505088500976561,0.0031090421295489,18.718118999319074,0.067285
177,300.0,0.0660359680175781,0.0031416920925376,18.914689475716745,0.068004
178,300.0,0.0670320495605469,0.003180420842894,19.14785754731544,0.069074
179,300.0,0.0680403564453125,0.003228025556754,19.434463730773395,0.069982
180,300.0,0.0690364318847656,0.003262799157896,19.64381966005611,0.071142
181,300.0,0.07003862915039061,0.0033005416628551,19.871049999729674,0.071885
182,300.0,0.0710432678222656,0.0033416714574907,20.11867365947031,0.073121
183,300.0,0.0720381286621094,0.0033724454533317,20.303949796696525,0.07381900000000001
184,300.0,0.0730427673339844,0.0034221323221476,20.603091681703567,0.07491
185,300.0,0.0740229614257812,0.0034516487181007,20.780796385872794,0.076021
186,300.0,0.07502515258789061,0.0034292866572652,20.646164657402252,0.077059
187,300.0,0.0760248962402344,0.0035298842334139,21.25181659871822,0.078113
188,300.0,0.0770283142089844,0.0035698341400955,21.492336693370778,0.078958
189,300.0,0.0780317260742188,0.003608588185375,21.72565705411865,0.080139
190,300.0,0.0790363647460937,0.0036421230408023,21.927555062687688,0.081048
191,300.0,0.08003733520507811,0.0036834226789959,22.17620127271791,0.082083
192,300.0,0.100045758056641,0.0043653349848965,26.281683011815307,0.100766
193,300.0,0.150029528808594,0.0057610127958346,34.684420016102536,0.14916400000000002
194,300.0,0.200045068359375,0.0067453853346253,40.61087631774795,0.197745
195,300.0,0.250019067382813,0.007435159428595,44.763690282814956,0.24601199999999998
196,300.0,0.3000431640625,0.0079380797859832,47.79154346219219,0.294141
197,300.0,0.350041577148438,0.008311883331162,50.04204343918649,0.342116
198,300.0,0.40004248046875,0.0085988681047275,51.76984734751471,0.390281
199,300.0,0.450044580078125,0.0088247090454291,53.12953223656575,0.438467
200,300.0,0.500047900390625,0.0090048344308556,54.213984700933175,0.486674
201,300.0,0.5500353515625,0.0091528533083203,55.105138582766195,0.534953
202,300.0,0.600032568359375,0.0092789081758711,55.86405721845596,0.5831569999999999
203,300.0,0.650038330078125,0.0093817894985439,56.48345855184228,0.6313529999999999
204,300.0,0.700035546875,0.0094719006665675,57.02597663167225,0.679583
205,300.0,0.750042529296875,0.0095483464133215,57.48622146757636,0.7278399999999999
206,300.0,0.80001767578125,0.0096177393569929,57.90400460567195,0.776065
207,300.0,0.85004677734375,0.0096779316345334,58.266394746074,0.824367
208,300.0,0.90003046875,0.0097303614170073,58.5820504582072,0.872591
209,300.0,0.95002529296875,0.0097786388642765,58.872706861470334,0.9211290000000001
210,300.0,1.00003349609375,0.0098205905791086,59.125278926348294,0.9694790000000001
211,300.0,1.50002265625,0.0100837941896872,60.70990734197401,1.452107
212,300.0,2.0000400390625,0.0102093209948221,61.46564675566292,1.9351650000000002
213,300.0,2.500037890625,0.0102787110186756,61.88341231487194,2.418304
214,300.0,3.000041796875,0.0103177971923761,62.11873226875759,2.901496
215,300.0,3.50003359375,0.0103402817811688,62.25410168195161,3.384872
216,300.0,4.000036328125,0.0103518720622187,62.32388145684294,3.8680510000000004
217,300.0,4.500027734375,0.0103580534156605,62.36109655541005,4.350998000000001
218,300.0,5.000037890625,0.0103584530123856,62.36350234431238,4.833914
219,300.0,5.5000296875,0.0103549494297269,62.342408877451255,5.316692
220,300.0,6.000022265625,0.0103497802307183,62.31128749725041,5.799654
221,300.0,6.500037109375,0.0103418305203534,62.26342593139833,6.28304
222,300.0,7.00002578125,0.0103350543666107,62.22262981258473,6.766233000000001
223,300.0,6.500041015625,0.0103519155270992,62.32414313898541,6.282483999999999
224,300.0,6.00002734375,0.0103584602621845,62.3635459920318,5.799607
225,300.0,5.50003515625,0.010362688205886,62.389000505039185,5.316139
226,300.0,5.000026953125,0.0103643764102766,62.399164410628664,4.832643
227,300.0,4.500044921875,0.0103629414367802,62.3905250922961,4.349002
228,300.0,4.000036328125,0.0103562381327809,62.350167568428866,3.8656099999999998
229,300.0,3.500025,0.0103422499616756,62.26595119553275,3.38256
230,300.0,3.000029296875,0.0103196824043919,62.130082267046554,2.899679
231,300.0,2.50001953125,0.0102822134713386,61.90449897854639,2.416794
232,300.0,2.000038671875,0.0102134257277389,61.49035947295512,1.9333650000000002
233,300.0,1.50003740234375,0.0100897846290731,60.745973034432076,1.449894
234,300.0,1.00002734375,0.0098222902851607,59.135512078174926,0.9663959999999999
235,300.0,0.95001669921875,0.009778321971492,58.87079899512335,0.917761
236,300.0,0.9000255859375,0.009729793273648,58.5786299271996,0.869346
237,300.0,0.8500455078125,0.0096769721262238,58.26061798591072,0.8210719999999999
238,300.0,0.8000189453125,0.0096162324309489,57.894932093998115,0.77267
239,300.0,0.75003515625,0.0095452498411527,57.46757842450059,0.724228
240,300.0,0.700031884765625,0.0094653926530717,56.98679486250105,0.675683
241,300.0,0.650027294921875,0.0093733676554539,56.43275449104684,0.627268
242,300.0,0.600032568359375,0.0092661751312324,55.78739738727979,0.5789350000000001
243,300.0,0.550043896484375,0.0091414683790886,55.036595137139514,0.530541
244,300.0,0.50004423828125,0.008987405905348,54.10905552955484,0.482271
245,300.0,0.45003232421875,0.008800982074356,52.9866830085612,0.433842
246,300.0,0.400031494140625,0.00857213452876,51.6088967281966,0.385133
247,300.0,0.350025708007812,0.0082728835555195,49.80724364844549,0.33702600000000005
248,300.0,0.300026049804687,0.0078865963006293,47.481584971699235,0.288562
249,300.0,0.250022729492187,0.0073630019304458,44.32926302812677,0.240116
250,300.0,0.200008410644531,0.0066352223517672,39.947635442733805,0.191528
251,300.0,0.150016088867187,0.0056019253908506,33.72662759846958,0.142868
252,300.0,0.100016424560547,0.0041433615669238,24.945282706136137,0.094462
253,300.0,0.08001044921875,0.0034173641132815,20.574384479533165,0.074831
254,300.0,0.079000927734375,0.0033750431448839,20.31958930802237,0.07374700000000001
255,300.0,0.07799873046875,0.0033348429802802,20.077562525016553,0.07272200000000001
256,300.0,0.0769953186035156,0.003296864434525,19.848911091795202,0.071672
257,300.0,0.07599556884765629,0.0032550953679971,19.597438668720272,0.0706
258,300.0,0.0749970397949219,0.0032172026536861,19.369303987321338,0.069601
259,300.0,0.0739899597167969,0.0031744346208015,19.11181724524979,0.068712
260,300.0,0.0729914306640625,0.0031337806504414,18.86705830558706,0.06764400000000001
261,300.0,0.0719892395019531,0.0030985092630785,18.65470543340979,0.066814
262,300.0,0.0709882690429688,0.0030572436111829,18.40626383931715,0.0658
263,300.0,0.06998240356445311,0.0030178048650692,18.168821208378183,0.06494
264,300.0,0.06898876953125,0.0029782184896965,17.93048976927175,0.063756
265,300.0,0.0679865783691406,0.002936594640738,17.679891634685543,0.062921
266,300.0,0.0669856079101562,0.0028939442723251,17.423113296518316,0.061925
267,300.0,0.0659846313476563,0.0028557559914601,17.193199144240747,0.060983
268,300.0,0.06499955444335939,0.0028133276515007,16.93775753772291,0.060078999999999994
269,300.0,0.0640010314941406,0.002766921985157,16.658370270304278,0.058991999999999996
270,300.0,0.0629976135253906,0.0027284839139463,16.42695224473684,0.058138
271,300.0,0.061996643066406204,0.0026867032470336,16.175409981056966,0.057107000000000005
272,300.0,0.0610042236328125,0.0026466183175844,15.934076976149019,0.055969000000000005
273,300.0,0.0599971435546875,0.0026033506898056,15.673582401989187,0.055116
274,300.0,0.058997399902343706,0.0025624290974515,15.427212232847475,0.054099
275,300.0,0.0580000915527344,0.0025174960104299,15.156690691217834,0.053233
276,300.0,0.056997900390625,0.0024752214618597,14.902174992231693,0.052249000000000004
277,300.0,0.055996923828125,0.0024334907910419,14.650933732145479,0.051266
278,300.0,0.0549947326660156,0.0023917000410719,14.399330762994735,0.05033
279,300.0,0.053991314697265605,0.0023443894244625,14.114495204412453,0.049406
280,300.0,0.0529940185546875,0.0023059782952222,13.88323938411179,0.048429
281,300.0,0.0519869323730469,0.0022595972588869,13.604000402695396,0.047247000000000004
282,300.0,0.0509871856689453,0.0022157985330447,13.340308330291153,0.046564
283,300.0,0.0499898803710937,0.0021726030436669,13.080248068410816,0.045245999999999995
284,300.0,0.0489876861572266,0.0021283056515289,12.813553754584039,0.044326
285,300.0,0.0479916076660156,0.0020855787785557,12.556314817491481,0.043468
286,300.0,0.0469857421875,0.0020416290835245,12.291713828730627,0.042548
287,300.0,0.0459921081542969,0.0019970806837817,12.023508313054341,0.041388999999999995
288,300.0,0.0449899139404297,0.0019522636561156,11.75368551165938,0.040543
289,300.0,0.0440060516357422,0.0019063087038332,11.477011787217183,0.039478
290,300.0,0.0430124176025391,0.0018621823070574,11.21134695816566,0.038584
291,300.0,0.0420090026855469,0.0018174237317975,10.941876071942467,0.037683999999999995
292,300.0,0.0410080291748047,0.0017726498986603,10.67231332502679,0.036528
293,300.0,0.040011947631835895,0.001725977127006,10.391317938843333,0.035577
294,300.0,0.0390060882568359,0.0016825608010922,10.129928121303085,0.034756999999999996
295,300.0,0.0380087829589844,0.001635789955224,9.848342275186937,0.033787
296,300.0,0.0370078125,0.001589614611435,9.570341674403062,0.032719
297,300.0,0.0360105072021484,0.0015435217785613,9.292837834057604,0.031723
298,300.0,0.0350095367431641,0.0014987661950152,9.023384959573264,0.0307
299,300.0,0.0340024566650391,0.0014577006277055,8.776147983151512,0.029799000000000003
300,300.0,0.0330075958251953,0.0014059842335615,8.464787255484714,0.028897000000000003
301,300.0,0.0320090667724609,0.001358875523066,8.181167281159315,0.027806
302,300.0,0.0310044311523438,0.0013118053520986,7.897779335684955,0.026822000000000002
303,300.0,0.0300010162353516,0.0012651949188833,7.617159260697298,0.025856
304,300.0,0.028996380615234397,0.0012170332260913,7.327199762136208,0.025054
305,300.0,0.027999075317382802,0.0011718364244844,7.055090515746125,0.023952
306,300.0,0.0270017700195313,0.0011246886874593,6.771235580556659,0.022974
307,300.0,0.025994689941406197,0.001076366120363,6.480307531475393,0.021996
308,300.0,0.024988827514648402,0.0010289301109922,6.1947170404953695,0.020968999999999998
309,300.0,0.0239964141845703,0.0009838160886989,5.923106170446964,0.020040000000000002
310,300.0,0.0229929992675781,0.0009324330778427,5.613752590896338,0.019030000000000002
311,300.0,0.0219969146728516,0.0008874132732187,5.342708962291538,0.018068999999999998
312,300.0,0.020989833068847698,0.0008395976455158,5.0548329631651185,0.017011000000000002
313,300.0,0.0200023071289062,0.0007932371443988,4.775717614894821,0.016077
314,300.0,0.0190062240600586,0.0007421128142433,4.467921433390528,0.015262999999999999
315,300.0,0.0179991439819336,0.0006971469998659,4.197202855337812,0.014115
316,300.0,0.0170042831420898,0.0006500024532951,3.913367128412744,0.013297999999999999
317,300.0,0.0160033126831055,0.000600390587194,3.6146768004069885,0.0122
318,300.0,0.0150035629272461,0.0005509289899525,3.316891172395212,0.011169
319,300.0,0.0140038146972656,0.0005063694376083,3.048618512012787,0.010311
320,300.0,0.013004066467285198,0.0004582053679627,2.758644703504557,0.009281999999999999
321,300.0,0.012001873016357401,0.000409419271181,2.464925954442558,0.0083
322,300.0,0.010999680328369099,0.0003633502070239,2.1875652146558053,0.0073560000000000006
323,300.0,0.010002375793457,0.0003183856696836,1.9168543250587,0.006351
324,300.0,0.008995294189453131,0.0002641806579272,1.5905107703115027,0.005242
325,300.0,0.007993100738525391,0.0002166313600848,1.3042382213199435,0.004337
326,300.0,0.006994573974609369,0.0001667097160007,1.0036828619291018,0.003363
327,300.0,0.0059911594390869094,0.0001208036982089,0.7273037496471961,0.002539
328,300.0,0.00499629898071289,7.29755859347953e-05,0.4393525866343682,0.001407
329,300.0,0.00399532814025879,2.4493116329107e-05,0.1474618377650965,0.000421
330,300.0,0.00300535697937012,-2.58356855088633e-05,-0.15554483202003214,-0.000544
331,300.0,0.00199705295562744,-7.3336993388898e-05,-0.4415284554232922,-0.0016059999999999998
332,300.0,0.00100708179473877,-0.0001185306429693,-0.7136187249051764,-0.0024219999999999997
333,300.0,0.0,-0.0001698444516148,-1.0225556696335896,-0.0035229999999999997
334,300.0,-0.00098508243560791,-0.0002189858914308,-1.3184137763898418,-0.0044020000000000005
335,300.0,-0.00198360900878906,-0.0002671061280151,-1.608123686107599,-0.005536
336,300.0,-0.00298213539123535,-0.0003135033255476,-1.887459966691953,-0.006392
337,300.0,-0.00399043960571289,-0.00036244489051,-2.182114718479452,-0.0074069999999999995
338,300.0,-0.0049975212097168,-0.0004103918176408,-2.470781211337884,-0.008343999999999999
339,300.0,-0.00600093650817871,-0.000460256084433,-2.7709911283278545,-0.009347
340,300.0,-0.006999462890625,-0.0005074054819529,-3.0548560605961534,-0.010329000000000001
341,300.0,-0.00800165634155273,-0.0005535021791915,-3.332383166513142,-0.011367
342,300.0,-0.00900751571655273,-0.0006030546563369,-3.630715940811448,-0.012237999999999999
343,300.0,-0.0100048202514648,-0.0006515832102833,-3.9228841423936465,-0.013312000000000001
344,300.0,-0.011008235168457,-0.0006983552971788,-4.204477460166889,-0.014255
345,300.0,-0.0120006507873535,-0.0007491908287171,-4.510534917440908,-0.015158000000000001
346,300.0,-0.013004066467285198,-0.0007959261227017,-4.791906721945478,-0.016259
347,300.0,-0.014001371765136699,-0.0008439214064357,-5.080864347768786,-0.017163
348,300.0,-0.015008451843261699,-0.0008898284781655,-5.357249805328781,-0.018207
349,300.0,-0.0160045333862305,-0.0009356240920068,-5.632964225979842,-0.019097
350,300.0,-0.017005505371093802,-0.0009851951509087,-5.931408872525255,-0.019944999999999997
351,300.0,-0.0180113647460938,-0.0010346564418701,-6.229192656564799,-0.021192
352,300.0,-0.0190086700439453,-0.0010754418671209,-6.474743025929872,-0.022241999999999998
353,300.0,-0.0200145294189453,-0.0011289349920404,-6.796800636012473,-0.023115
354,300.0,-0.021009388732910198,-0.0011737966362124,-7.066892052959095,-0.024061000000000003
355,300.0,-0.0220128036499023,-0.0012237147277347,-7.367426024002095,-0.025062
356,300.0,-0.0230113296508789,-0.0012698196523039,-7.645002662909246,-0.026063
357,300.0,-0.024003746032714803,-0.0013123646513124,-7.901146620142324,-0.027022000000000004
358,300.0,-0.025010829162597698,-0.0013615430495938,-8.197227236895085,-0.027874
359,300.0,-0.0260081329345703,-0.0014104143250033,-8.49145880747089,-0.029024
360,300.0,-0.0270091033935547,-0.0014543921416073,-8.75622910334441,-0.030014
361,300.0,-0.028013742065429698,-0.0015017900397931,-9.041590144331057,-0.030907
362,300.0,-0.029011044311523397,-0.0015459619439846,-9.307528952694192,-0.031749
363,300.0,-0.030008349609375,-0.0015930699444628,-9.59114465233055,-0.032815
364,300.0,-0.0310154327392578,-0.0016382476197118,-9.863138747677874,-0.033944999999999996
365,300.0,-0.032016400146484394,-0.0016842725557966,-10.140233812548013,-0.034976
366,300.0,-0.0330112609863281,-0.0017277121427384,-10.401763674086382,-0.035703
367,300.0,-0.034004898071289105,-0.0017744608648715,-10.683216323324181,-0.036894
368,300.0,-0.0350156494140625,-0.0018197341984286,-10.955786333541644,-0.037771
369,300.0,-0.0360092864990234,-0.0018672538819706,-11.24188058839119,-0.03868
370,300.0,-0.037013925170898396,-0.0019095646402763,-11.49661428961396,-0.039602
371,300.0,-0.0380148956298828,-0.0019545067684005,-11.767190263582341,-0.040623
372,300.0,-0.0390146423339844,-0.0019993608576972,-12.037236196084239,-0.041568
373,300.0,-0.039999725341796896,-0.0020429855984439,-12.29988078389806,-0.042594
374,300.0,-0.0410006927490234,-0.0020848507946535,-12.551931959767726,-0.043788
375,300.0,-0.0419992218017578,-0.0021305096668918,-12.826823121842526,-0.044545999999999995
376,300.0,-0.043001416015625,-0.0021735586369662,-13.086001258089802,-0.04565
377,300.0,-0.0440011657714844,-0.0022183122377855,-13.35544219548399,-0.046624
378,300.0,-0.045004580688476604,-0.0022654083807279,-13.638986506326987,-0.047314
379,300.0,-0.046001882934570304,-0.0023053941943934,-13.879722780487421,-0.04866
380,300.0,-0.0469942993164063,-0.0023506824085681,-14.152382380089465,-0.049477999999999994
381,300.0,-0.0479989379882812,-0.0023939409974155,-14.412822534982357,-0.050335000000000005
382,300.0,-0.0490011322021484,-0.002438164872376,-14.679074235547686,-0.05134
383,300.0,-0.0500008819580078,-0.0024820590281309,-14.943340847757948,-0.05235
384,300.0,-0.050999404907226605,-0.0025232606119033,-15.191396717018264,-0.053263
385,300.0,-0.0519979309082031,-0.0025645655225265,-15.440074669932809,-0.054692
386,300.0,-0.0529989013671875,-0.0026080555304709,-15.701908093239531,-0.055183
387,300.0,-0.053997430419921895,-0.0026498351659827,-15.953444147326877,-0.056405
388,300.0,-0.055004510498046895,-0.0026908040524922,-16.200099052921768,-0.057257
389,300.0,-0.0560091491699219,-0.0027306431065115,-16.4399517544552,-0.05828099999999999
390,300.0,-0.0570040100097656,-0.0027767278831462,-16.717407091874673,-0.059182000000000005
391,300.0,-0.058003759765625,-0.0028182350130976,-16.96730251476598,-0.060167
392,300.0,-0.0590047302246094,-0.002859663898574,-17.216726863502267,-0.061350999999999996
393,300.0,-0.0600093688964844,-0.0029007648352154,-17.4641767824742,-0.062252999999999996
394,300.0,-0.0610066711425781,-0.0029407860912606,-17.705126438973377,-0.063181
395,300.0,-0.0620039733886719,-0.0029234473608403,-17.600737882697562,-0.064198
396,300.0,-0.0630073913574219,-0.0030172000615647,-18.165179963423398,-0.065256
397,300.0,-0.0640083618164062,-0.0030603990231428,-18.42526112983178,-0.06623
398,300.0,-0.0650105529785156,-0.0031013389946816,-18.671741951628555,-0.067231
399,300.0,-0.066006640625,-0.0031399237721047,-18.90404322812255,-0.068012
400,300.0,-0.0670100463867187,-0.0031804986567841,-19.148326029115943,-0.068899
401,300.0,-0.0680085754394531,-0.0032204558428937,-19.388889949871157,-0.070575
402,300.0,-0.06900343627929689,-0.003253515447636,-19.587926691688036,-0.071025
403,300.0,-0.0700105224609375,-0.0032967559072671,-19.848257698871148,-0.072064
404,300.0,-0.07100904541015621,-0.0033383963782544,-20.098955907081358,-0.073041
405,300.0,-0.0720100158691406,-0.0033760625362004,-20.325726596349142,-0.07375599999999999
406,300.0,-0.0730036560058594,-0.0034131053741542,-20.548744561368586,-0.074656
407,300.0,-0.0740119567871094,-0.0034509546363931,-20.77661763773856,-0.076248
408,300.0,-0.0750080444335938,-0.0034959347158042,-21.047422099027077,-0.076899
409,300.0,-0.0760126770019531,-0.0035291520830555,-21.247408656669553,-0.07770099999999999
410,300.0,-0.0770111999511719,-0.0035640118388398,-21.457283283602447,-0.07899500000000001
411,300.0,-0.07801094970703121,-0.0035971579019745,-21.656840551809772,-0.07977999999999999
412,300.0,-0.0790106994628906,-0.0036362288360976,-21.892068755178265,-0.080272
413,300.0,-0.08001044921875,-0.0036726446677237,-22.111311802211343,-0.081191
414,300.0,-0.100033532714844,-0.0043641480449106,-26.27453698967236,-0.10113
415,300.0,-0.149969641113281,-0.005758921113607,-34.671826955213184,-0.149307
416,300.0,-0.200030407714844,-0.0067467986830442,-40.61938544139122,-0.197536
417,300.0,-0.250027612304687,-0.0074369907651424,-44.774715921578824,-0.245844
418,300.0,-0.300029711914063,-0.0079353426866958,-47.775064640728964,-0.29368099999999997
419,300.0,-0.350037939453125,-0.0083092688342241,-50.02630275032871,-0.341963
420,300.0,-0.400043676757812,-0.0085968076583561,-51.757442343412315,-0.39012199999999997
421,300.0,-0.450023828125,-0.0088228630164558,-53.11841814143337,-0.43834300000000004
422,300.0,-0.500043017578125,-0.0090042608855611,-54.210531647347345,-0.48658199999999996
423,300.0,-0.550034130859375,-0.0091544381150913,-55.114679978634896,-0.5347810000000001
424,300.0,-0.60003134765625,-0.0092795402331176,-55.86786254571155,-0.5830270000000001
425,300.0,-0.65002607421875,-0.0093857811114075,-56.507490225093015,-0.631245
426,300.0,-0.70003310546875,-0.0094748489403383,-57.04372683800105,-0.679566
427,300.0,-0.750033935546875,-0.0095538334569484,-57.51925644467964,-0.727866
428,300.0,-0.800034814453125,-0.0096218493169944,-57.928748792847585,-0.776219
429,300.0,-0.85004794921875,-0.0096813680034426,-58.28708354972726,-0.8245950000000001
430,300.0,-0.90003662109375,-0.0097332660926813,-58.599538180359175,-0.872919
431,300.0,-0.9500484375,-0.0097824392500688,-58.895587244089626,-0.92153
432,300.0,-1.00003349609375,-0.0098243025393876,-59.14762693944297,-0.9697209999999999
433,300.0,-1.5000361328125,-0.0100866787607478,-60.72727402345482,-1.452515
434,300.0,-2.000031640625,-0.010211065228981,-61.476147990830704,-1.935352
435,300.0,-2.500035546875,-0.0102784754013565,-61.88199377088526,-2.41863
436,300.0,-3.000018359375,-0.0103149025202372,-62.10130477330972,-2.9020770000000002
437,300.0,-3.50001640625,-0.0103418867515849,-62.26376447389432,-3.3857459999999997
438,300.0,-4.000032421875,-0.0103608678878115,-62.37804120345518,-3.868635
439,300.0,-4.50002890625,-0.0103611222701518,-62.37957272304181,-4.352024
440,300.0,-5.000037890625,-0.0103607049573232,-62.37706027359269,-4.8349839999999995
441,300.0,-5.500026953125,-0.0103575472162289,-62.35804896042636,-5.3171230000000005
442,300.0,-6.000041796875,-0.010350708994788,-62.31687916042336,-5.8011669999999995
443,300.0,-6.500043359375,-0.0103439262335312,-62.27604326079302,-6.284162
444,300.0,-7.0000453125,-0.010332190186251,-62.20538589417693,-6.7672490000000005
