Repository: RinehartGroup/Cauchy_Single

# [Cauchy_Single](https://github.com/RinehartGroup/Cauchy_Single/blob/main/Cauchy_Single.ipynb)
`Cauchy_Single` is a Jupyter Notebook for the fitting of magnetization curves to a single Cauchy distribution

## Importing data
`Cauchy_Single` imports a .csv with headers of temperature (`Temp`), magnetic field in Tesla (`Field`), magnetic moment (`Moment_emu`), magnetic moment per gram (`Moment_emu_g`), and a corrected magnetic field in Tesla (`Field_True`)
- Note: Due to slight remnant fields in the SQUID magnetometer, `Field` is converted to `Field_True` through a measurement of the Pd standard, described previously in [Quantum Design Application Note 1500-021](https://qdusa.com/siteDocs/appNotes/1500-021.pdf)

## Selecting and manipulating data
- `Cauchy_Single` will automatically select the forward sweep of the magnetization curve, then interpolate to generate 10,000 equally spaced points, preventing emphasis of the fit to any specific region.

## Fit parameters
The modified Cauchy distribution consists of four parameters with initial guesses and reasonable bounds:
- Chi_linear (`Xp`): linear contribution due to paramagnetic/diamagnetic signal(s)
- Gamma (`gamma`): sharpness of magnetization curve
- Coercive field (`Hc`): offset in field (x-axis)
- Saturation magnetization (`Ms`): scaling factor in emu/g

## Output
- Plot of interpolated magnetization curve with Cauchy fit to curve
- Derivative of Cauchy fit (dMdH vs. H)

## Usage
- Change directories for finding files and saving purposes
- Ensure reasonable initial guesses for fit

## Notes
- To reach the correct susceptibility unit (cm<sup>3</sup>/g), ensure that the dMdH values are divided by 10,000, as the native unit for magnetic field in this code is in Tesla, not Oerstead.

File: Data/A_KMK273_300K_MvsH.csv
,Temp,Field,Moment_emu,Moment_emu_g,Field_True
0,300.0,-7.0000375,-0.123242401185821,-71.576571143554,-6.764925
1,300.0,-6.500049609375,-0.123028752513161,-71.45248852855109,-6.28322
2,300.0,-6.000044140625,-0.12278788131777,-71.31259565006569,-5.799313
3,300.0,-5.5000453125,-0.122510575493939,-71.15154231260244,-5.316038
4,300.0,-5.00004140625,-0.122213387215076,-70.97894166720448,-4.832623
5,300.0,-4.5000328125,-0.121865859478625,-70.77710493314946,-4.349575
6,300.0,-4.00002890625,-0.121472404545901,-70.54859465817162,-3.8666050000000003
7,300.0,-3.500028515625,-0.121002792483257,-70.27585393835209,-3.3831629999999997
8,300.0,-3.000044140625,-0.12040183901309,-69.92683291638645,-2.899338
9,300.0,-2.5000451171875,-0.119599083663712,-69.460609645639,-2.4161
10,300.0,-2.000036328125,-0.118441647180225,-68.78839509928704,-1.9329150000000002
11,300.0,-1.50002265625,-0.116579515671507,-67.70690863740413,-1.4495799999999999
12,300.0,-1.0000236328125,-0.112934012199825,-65.58967758636761,-0.9662440000000001
13,300.0,-0.950047265625,-0.112347795691293,-65.24921547897,-0.91775
14,300.0,-0.90003662109375,-0.111721892022449,-64.8857039111089,-0.869359
15,300.0,-0.85004794921875,-0.11102492236611,-64.48091872588172,-0.820809
16,300.0,-0.80001650390625,-0.110230084547992,-64.01929378926327,-0.7724270000000001
17,300.0,-0.750021728515625,-0.109321798307616,-63.49178041661353,-0.723916
18,300.0,-0.700035546875,-0.108281549925411,-62.88762623250608,-0.675545
19,300.0,-0.65001875,-0.107070362922756,-62.18419452532138,-0.627235
20,300.0,-0.600032568359375,-0.105637069513981,-61.35176813103124,-0.578851
21,300.0,-0.55004140625,-0.103936172471582,-60.363923225449035,-0.5304949999999999
22,300.0,-0.5000369140625,-0.101883594955499,-59.171829764156776,-0.48213999999999996
23,300.0,-0.450031103515625,-0.0993667873498057,-57.71012131876607,-0.433838
24,300.0,-0.400031494140625,-0.0962168905682033,-55.880728115502556,-0.385323
25,300.0,-0.35004892578125,-0.0921783185858674,-53.53521121522582,-0.33692
26,300.0,-0.300034619140625,-0.0869034656296666,-50.47168856183296,-0.288381
27,300.0,-0.250041040039062,-0.079859044672226,-46.380438367306574,-0.23994400000000002
28,300.0,-0.200041418457031,-0.0703756807226562,-40.87270184249523,-0.191347
29,300.0,-0.150030749511719,-0.0576996869511295,-33.51075367146826,-0.142725
30,300.0,-0.100026202392578,-0.0412399096789586,-23.951264343179048,-0.094154
31,300.0,-0.0800397827148438,-0.0335978129263937,-19.512896730792605,-0.074985
32,300.0,-0.07904248046875,-0.0331505103827069,-19.25311290612809,-0.073589
33,300.0,-0.0780390625,-0.0327536448788101,-19.02262184379264,-0.07266900000000001
34,300.0,-0.07703931274414061,-0.03235237212063,-18.789571141700733,-0.071564
35,300.0,-0.0760383422851562,-0.031950141052797,-18.55596387369978,-0.07061100000000001
36,300.0,-0.0750361511230469,-0.0315512398608638,-18.324290526954407,-0.069597
37,300.0,-0.0740400634765625,-0.0311310976709391,-18.080280859354605,-0.068772
38,300.0,-0.0730378784179688,-0.0307206825856814,-17.8419204877156,-0.068618
39,300.0,-0.0720369079589844,-0.0303115593784626,-17.604310411425196,-0.066726
40,300.0,-0.0710334899902344,-0.0299085910748988,-17.370274972557507,-0.065582
41,300.0,-0.07003862915039061,-0.0295039431495622,-17.13526404500931,-0.06479700000000001
42,300.0,-0.0690339904785156,-0.0290888722807882,-16.89419969310964,-0.063777
43,300.0,-0.0680366882324219,-0.0286782642177971,-16.655727244098475,-0.062852
44,300.0,-0.0670393859863281,-0.0282753045560763,-16.4216968242298,-0.061767999999999997
45,300.0,-0.06603352661132811,-0.0278613735705433,-16.181294492325765,-0.060778
46,300.0,-0.06505088500976561,-0.0274487562310834,-15.941655098182629,-0.059908
47,300.0,-0.0640486938476563,-0.0270230666206285,-15.694423606466914,-0.058971
48,300.0,-0.0630208312988281,-0.0265918601297303,-15.443988027669638,-0.057995000000000005
49,300.0,-0.062045526123046896,-0.0261770902934361,-15.203098509045688,-0.057076999999999996
50,300.0,-0.061038446044921896,-0.0257524003552984,-14.956447605796638,-0.056027
51,300.0,-0.0600521423339844,-0.025322271692835,-14.706638006880489,-0.055171000000000005
52,300.0,-0.05904139404296879,-0.0248910532567554,-14.456195490575356,-0.05424299999999999
53,300.0,-0.058041644287109395,-0.0244723210272046,-14.213004698038363,-0.053216
54,300.0,-0.057040673828125,-0.0240526755099437,-13.969283487381247,-0.052158
55,300.0,-0.0560409240722656,-0.0236269382068139,-13.72202429677209,-0.051229
56,300.0,-0.055041174316406295,-0.0231947188639674,-13.471000475058108,-0.050089
57,300.0,-0.0540402099609375,-0.0227647640374629,-13.22129183637772,-0.049324
58,300.0,-0.0530355712890625,-0.0223333881580307,-12.970757880314677,-0.048308
59,300.0,-0.0520407104492188,-0.0219038795090725,-12.721308372084346,-0.047211
60,300.0,-0.0510360717773438,-0.0214704940912387,-12.469607318764325,-0.04618
61,300.0,-0.0500375427246094,-0.0210264418322072,-12.211711190449675,-0.045351999999999996
62,300.0,-0.0490353485107422,-0.0205870067281442,-11.956496607754907,-0.04421
63,300.0,-0.0480319396972656,-0.0201528352091194,-11.704339003545888,-0.04328
64,300.0,-0.047027294921875,-0.0197133621648662,-11.449102385993823,-0.042369
65,300.0,-0.0460336608886719,-0.0192779321021978,-11.196213846345566,-0.041507999999999996
66,300.0,-0.0450375762939453,-0.0188473340552863,-10.946131638903292,-0.040402
67,300.0,-0.044037832641601604,-0.0183959340036314,-10.683968068568717,-0.039564999999999996
68,300.0,-0.0430319732666016,-0.0179565179107554,-10.428764527167903,-0.038561
69,300.0,-0.042026107788085895,-0.0175059465347661,-10.167082234073654,-0.037516
70,300.0,-0.0410275848388672,-0.0170682919606764,-9.912901745400754,-0.036472000000000004
71,300.0,-0.040024169921875,-0.0166181007811185,-9.651440262325288,-0.035547
72,300.0,-0.0390231994628906,-0.0161708946725958,-9.391712445157525,-0.034649
73,300.0,-0.0380246734619141,-0.0157240829752731,-9.132213693644479,-0.033665
74,300.0,-0.0370261444091797,-0.0152826095373639,-8.875815289909609,-0.032596
75,300.0,-0.0360190643310547,-0.0148249470238702,-8.610014614641782,-0.031642
76,300.0,-0.035024203491210895,-0.0143815060170203,-8.352473488622138,-0.03084
77,300.0,-0.0340232330322266,-0.0139349725560448,-8.093136330874781,-0.02973
78,300.0,-0.0330198181152344,-0.0134842451027734,-7.831363391407378,-0.028868
79,300.0,-0.032021292114257804,-0.0130300382058836,-7.567569664927584,-0.027833999999999998
80,300.0,-0.031021542358398397,-0.0125813618775255,-7.306987975280603,-0.026548000000000002
81,300.0,-0.0300205688476562,-0.0121250692112034,-7.041982878178981,-0.025764999999999996
82,300.0,-0.0290183776855469,-0.0116744911686544,-6.780296713288335,-0.024832
83,300.0,-0.0280198516845703,-0.011223198709452,-6.518195630366832,-0.023949
84,300.0,-0.027016436767578103,-0.0107683388981505,-6.25402270505295,-0.022893
85,300.0,-0.026019131469726602,-0.0103130213999687,-5.989583964912077,-0.021838999999999997
86,300.0,-0.0250144943237305,-0.0098575898173066,-5.7250789669261595,-0.020949000000000002
87,300.0,-0.0240159698486328,-0.00940056534118,-5.459648850220638,-0.019971
88,300.0,-0.023013775634765598,-0.008949686946149,-5.197788246982564,-0.01904
89,300.0,-0.0220164703369141,-0.0084921699905085,-4.932072108626831,-0.017943
90,300.0,-0.021009388732910198,-0.0080290255151036,-4.6630876262198395,-0.017117
91,300.0,-0.0200108612060547,-0.0075793536312125,-4.4019277390470934,-0.016066
92,300.0,-0.0190147796630859,-0.0071114405788714,-4.130173768354875,-0.015085
93,300.0,-0.0180150314331055,-0.0066529117611498,-3.863869961976298,-0.014009
94,300.0,-0.0170128387451172,-0.0061986851609801,-3.6000647922496816,-0.012991999999999998
95,300.0,-0.016010646057128902,-0.0057385602202161,-3.3328339914811953,-0.012153
96,300.0,-0.015012118530273401,-0.0052790300097927,-3.06594859747309,-0.011177
97,300.0,-0.0140099258422852,-0.0048224671274264,-2.8007865646275523,-0.010175
98,300.0,-0.0130077331542969,-0.0043603545138079,-2.532401365647807,-0.009132
99,300.0,-0.0120238731384277,-0.003899793066081,-2.2649170508988714,-0.008226
100,300.0,-0.0110229011535645,-0.0034416292891638,-1.9988252524725496,-0.007226000000000001
101,300.0,-0.0100194862365723,-0.0029790651906408,-1.7301778406417374,-0.0061719999999999995
102,300.0,-0.009023403930664059,-0.0025574671704489,-1.48532265771855,-0.0053479999999999995
103,300.0,-0.00801510009765625,-0.0020558462715684,-1.1939918851082516,-0.004286
104,300.0,-0.007017795562744141,-0.0015962230410632,-0.9270524670107201,-0.003254
105,300.0,-0.00602049140930176,-0.0011374351704609,-0.6605982082166839,-0.002128
106,300.0,-0.00501340980529785,-0.0006752494273261,-0.39217053716583444,-0.001341
107,300.0,-0.00401488304138184,-0.0002455549631077,-0.142613111375772,-0.00040300000000000004
108,300.0,-0.00301757907867432,0.0002593490388975,0.15062441785494005,0.000553
109,300.0,-0.00201783008575439,0.0007188990384722,0.4175213049821527,0.00155
110,300.0,-0.00101563711166382,0.0011427684260393,0.6636956498736225,0.0026079999999999996
111,300.0,-1.09996795654297e-05,0.0016461318131628,0.956038422676159,0.0033590000000000004
112,300.0,0.000987526893615723,0.0021080571875524,1.2243148770853733,0.004691
113,300.0,0.00199338645935059,0.0025671752061974,1.490960878856168,0.005487
114,300.0,0.00299313526153564,0.0030277067583635,1.7584278308978376,0.0065
115,300.0,0.00399410591125488,0.0034875572524044,2.0254992388338895,0.007448000000000001
116,300.0,0.0049938545227050804,0.0039396018845221,2.288037167821894,0.008473
117,300.0,0.00599727020263672,0.0044111366550428,2.561894555572282,0.00946
118,300.0,0.0069957969665527305,0.0048704874063728,2.8286757235474433,0.010478
119,300.0,0.0079943229675293,0.0053324576291931,3.0969782249734297,0.01139
120,300.0,0.00899896087646484,0.0057909723619622,3.3632738511105074,0.012422
121,300.0,0.0100011535644531,0.0062404196579908,3.624303302418944,0.01344
122,300.0,0.011009458160400401,0.0067163974827091,3.9007411217562638,0.014663999999999998
123,300.0,0.0120104286193848,0.0071794730498085,4.169685583681801,0.015394999999999999
124,300.0,0.0130065093994141,0.0076344535692431,4.433928613717705,0.016408000000000002
125,300.0,0.0140062591552734,0.0080898038996849,4.698386422138417,0.017289
126,300.0,0.015007229614257801,0.0085493035254694,4.965254053237319,0.018080000000000002
127,300.0,0.0160069793701172,0.0090059227881853,5.230448830593393,0.019413
128,300.0,0.0170091720581055,0.0094614806779551,5.4950271850669585,0.0202
129,300.0,0.0180101425170898,0.0099171614460757,5.759676904678928,0.021393000000000002
130,300.0,0.019013558959960902,0.0103619375442981,6.01799342343425,0.0221
131,300.0,0.0200071960449219,0.0108253054660622,6.2871076787446585,0.023119
132,300.0,0.0209959457397461,0.0112760236573238,6.548875239033329,0.024149
133,300.0,0.022004248046875,0.0117294004022297,6.812186830858462,0.025121
134,300.0,0.0230027755737305,0.012184793643019,7.0766695606983525,0.02609
135,300.0,0.0240025238037109,0.0126038765078699,7.320063994776419,0.027223
136,300.0,0.0250034957885742,0.0130990288929903,7.607637991870433,0.028074
137,300.0,0.0260056884765625,0.0135472256981468,7.867941184618424,0.029093
138,300.0,0.0270042144775391,0.0139911977790096,8.125790747154243,0.029986000000000002
139,300.0,0.028003964233398397,0.0144383652828495,8.38549614354151,0.031051
140,300.0,0.029007379150390603,0.0148840378632014,8.644333320092391,0.03135
141,300.0,0.030008349609375,0.0153323026709941,8.904676007328325,0.032962
142,300.0,0.031009320068359398,0.0157834604894163,9.16669889374205,0.033962
143,300.0,0.032020068359375,0.0162361799889985,9.42962877143132,0.035022000000000005
144,300.0,0.0330185943603516,0.0166829261527345,9.689089462427969,0.035986000000000004
145,300.0,0.0340183441162109,0.0171295702199263,9.948490857918454,0.036947
146,300.0,0.0350168701171875,0.0175699114508593,10.204231699869382,0.037933999999999996
147,300.0,0.0360166198730469,0.0180106723785572,10.460216292794511,0.038877999999999996
148,300.0,0.0370212585449219,0.0184452326610717,10.712599682587962,0.039695
149,300.0,0.038022225952148395,0.0188809627520553,10.96566247231445,0.040795
150,300.0,0.0390244201660156,0.0193002410104871,11.209170386837638,0.041805
151,300.0,0.0400192810058594,0.0197605369953843,11.476500526408767,0.042739
152,300.0,0.0410251403808594,0.0201969208418313,11.72994300343432,0.043613
153,300.0,0.0420224426269531,0.0206283181931186,11.980489429895124,0.044714
154,300.0,0.0430246368408203,0.0210725114998937,12.238467475745924,0.04551
155,300.0,0.0440133850097656,0.021505171408987,12.489747168986298,0.046556
156,300.0,0.0450167999267578,0.0219282859546461,12.735483117716948,0.047514999999999995
157,300.0,0.046034881591796896,0.0223748605331615,12.994844155658878,0.048692
158,300.0,0.047035855102539104,0.0222327756231537,12.912324255269523,0.049645
159,300.0,0.0480160491943359,0.0232087491055649,13.47914894162645,0.050589
160,300.0,0.0490182434082031,0.0236354189755659,13.726949747283351,0.051466
161,300.0,0.0500192108154297,0.0240564153961009,13.97145553389303,0.052434
162,300.0,0.051022625732421896,0.024493328515172,14.225205401226374,0.053591999999999994
163,300.0,0.0520235961914063,0.0249180028531421,14.471847244229151,0.054362
164,300.0,0.0530221252441406,0.0253454821319367,14.720118137336003,0.055575
165,300.0,0.054021875,0.0257725105012008,14.9681271517568,0.056449
166,300.0,0.055031396484375,0.02620135161895,15.217188972027373,0.057434000000000006
167,300.0,0.056032373046875,0.0266229933815671,15.462069559622808,0.058437
168,300.0,0.057030895996093706,0.0270500603116853,15.710100969369321,0.059313
169,300.0,0.0580294189453125,0.0274781496900155,15.958726195338844,0.060358
170,300.0,0.0590328369140625,0.0278948802823413,16.200754479454545,0.06138099999999999
171,300.0,0.0600350280761719,0.0283028260761205,16.43768073900644,0.06224299999999999
172,300.0,0.0610335571289063,0.0287149389928244,16.677027175117814,0.063414
173,300.0,0.062036975097656294,0.0291338429985576,16.920317731616088,0.063983
174,300.0,0.06303427734375,0.0295402113160481,17.1563278264169,0.065197
175,300.0,0.0640376892089844,0.0299501271376053,17.394398236294087,0.066197
176,300.0,0.06503865966796879,0.0303645421453696,17.635081678038084,0.067285
177,300.0,0.06602130126953129,0.0307661911720337,17.868350908880284,0.068004
178,300.0,0.0670247131347656,0.0311768421695634,18.106848293360308,0.069074
179,300.0,0.0680269104003906,0.031586412124968,18.34471783151608,0.069982
180,300.0,0.069027880859375,0.0319929609945382,18.580832787133083,0.071142
181,300.0,0.0700288513183594,0.0324019118800788,18.818342782649815,0.071885
182,300.0,0.0710322692871094,0.0328064991677314,19.053318493118006,0.073121
183,300.0,0.0720320129394531,0.0332129998680747,19.28940547307028,0.07381900000000001
184,300.0,0.0730317626953125,0.0336160403383915,19.52348282485658,0.07491
185,300.0,0.0740315124511719,0.0340143939314359,19.754838137788546,0.076021
186,300.0,0.0750337036132813,0.0344077073149341,19.983266203980023,0.077059
187,300.0,0.07603223266601561,0.0348023917299582,20.21249053618554,0.078113
188,300.0,0.0770356506347656,0.0351949104731611,20.44045709215746,0.078958
189,300.0,0.0780390625,0.0355817819551233,20.665143838647634,0.080139
190,300.0,0.0790412536621094,0.0359704086917553,20.89084999979981,0.081048
191,300.0,0.080049560546875,0.036358205547824,21.11607418393264,0.082083
192,300.0,0.100042095947266,0.0437569017376625,25.413079914963827,0.100766
193,300.0,0.150033190917969,0.0595912184334142,34.609315014068905,0.14916400000000002
194,300.0,0.200023071289062,0.0717288920907289,41.65861828705624,0.197745
195,300.0,0.250020288085938,0.0808095169146957,46.932452474695886,0.24601199999999998
196,300.0,0.300029711914063,0.0875683075686843,50.85781465065826,0.294141
197,300.0,0.350035473632812,0.0926566800930813,53.81303342676978,0.342116
198,300.0,0.400044946289063,0.0965728235990156,56.087446466144435,0.390281
199,300.0,0.4500140625,0.0996625963885919,57.88192093079783,0.438467
200,300.0,0.5000515625,0.102142322848634,59.32209343373489,0.486674
201,300.0,0.55003291015625,0.104154705864226,60.49084278215453,0.534953
202,300.0,0.600030078125,0.105826217062305,61.46162101298563,0.5831569999999999
203,300.0,0.650038330078125,0.107224620639395,62.273784133469356,0.6313529999999999
204,300.0,0.70004287109375,0.108412413765757,62.963629173770755,0.679583
205,300.0,0.75003642578125,0.109436004651287,63.55810903731678,0.7278399999999999
206,300.0,0.800047119140625,0.110334334499225,64.0798399485343,0.776065
207,300.0,0.8500271484375,0.111123401145225,64.53811311086312,0.824367
208,300.0,0.90001943359375,0.111832619938137,64.95001233465926,0.872591
209,300.0,0.95004970703125,0.112473720636256,65.32235001461008,0.9211290000000001
210,300.0,1.00003349609375,0.113057939624428,65.66165200457422,0.9694790000000001
211,300.0,1.50004716796875,0.116670668308858,67.75984815472528,1.452107
212,300.0,2.0000376953125,0.118515579555603,68.83133345390476,1.9351650000000002
213,300.0,2.500020703125,0.119670366684607,69.5020093113979,2.418304
214,300.0,3.0000208984375,0.120465991841462,69.96409151764581,2.901496
215,300.0,3.500040625,0.12107938188336,70.32033543654236,3.384872
216,300.0,4.000023828125,0.12157154621932,70.60617403809677,3.8680510000000004
217,300.0,4.500015625,0.121977333648036,70.84184676502504,4.350998000000001
218,300.0,5.000040234375,0.122312019618005,71.03622527363683,4.833914
219,300.0,5.500024609375,0.122600079288651,71.2035242171108,5.316692
220,300.0,6.000034375,0.122875798442958,71.363656050587,5.799654
221,300.0,6.500037109375,0.12313343038218,71.5132832133909,6.28304
222,300.0,7.0000375,0.123368669734109,71.64990523671324,6.766233000000001
223,300.0,6.500033203125,0.123147144676231,71.52124818432932,6.282483999999999
224,300.0,6.000037890625,0.122899586401425,71.37747159203369,5.799607
225,300.0,5.50003203125,0.122626579461417,71.21891495506341,5.316139
226,300.0,5.000031640625,0.122333726891275,71.04883239727766,4.832643
227,300.0,4.50004140625,0.122002509122704,70.85646814643523,4.349002
228,300.0,4.00003984375,0.121587117312459,70.61521739854028,3.8656099999999998
229,300.0,3.5000296875,0.121093328284148,70.32843521014783,3.38256
230,300.0,3.0000259765625,0.120484414759945,69.97479115772732,2.899679
231,300.0,2.500042578125,0.119682262858632,69.50891835680957,2.416794
232,300.0,2.00003515625,0.118524415150122,68.83646497969134,1.9333650000000002
233,300.0,1.50004951171875,0.116679530566366,67.76499516581002,1.449894
234,300.0,1.000037109375,0.113037724701143,65.64991160613384,0.9663959999999999
235,300.0,0.95002890625,0.112445442813238,65.30592685511661,0.917761
236,300.0,0.90005126953125,0.11182104557387,64.94329018952554,0.869346
237,300.0,0.8500185546875,0.111112859100954,64.53199051527507,0.8210719999999999
238,300.0,0.800033642578125,0.110306221847349,64.06351271693482,0.77267
239,300.0,0.7500388671875,0.109388815248126,63.53070243342011,0.724228
240,300.0,0.700031884765625,0.108336406083246,62.91948552481262,0.675683
241,300.0,0.650037060546875,0.107108588137929,62.20639491907371,0.627268
242,300.0,0.60001787109375,0.105681589161582,61.37762419755656,0.5789350000000001
243,300.0,0.550034130859375,0.103979626469324,60.389160385151584,0.530541
244,300.0,0.500047900390625,0.101922301983244,59.19430998442584,0.482271
245,300.0,0.4500384765625,0.0994133092868304,57.73714027249583,0.433842
246,300.0,0.400046142578125,0.0962720140413936,55.91274265889446,0.385133
247,300.0,0.350035473632812,0.0922233139357891,53.561343559563575,0.33702600000000005
248,300.0,0.300035815429687,0.0869187672341251,50.48057540896996,0.288562
249,300.0,0.250023950195313,0.0798751449036335,46.38978904002698,0.240116
250,300.0,0.200020629882813,0.070402951536925,40.88854015267803,0.191528
251,300.0,0.150030749511719,0.0577432766932339,33.5360696686157,0.142868
252,300.0,0.100029864501953,0.0413136733518106,23.99410471894988,0.094462
253,300.0,0.0800214477539063,0.0336410308921412,19.537996808121843,0.074831
254,300.0,0.07900703735351561,0.0332105733320744,19.287996192457545,0.07374700000000001
255,300.0,0.0780060668945313,0.0328223402148833,19.062518637123205,0.07272200000000001
256,300.0,0.0770197631835938,0.032433232045117,18.836532869823664,0.071672
257,300.0,0.07601023559570311,0.0320250098276116,18.59944606923789,0.0706
258,300.0,0.0750190368652344,0.0316164986229002,18.3621914310158,0.069601
259,300.0,0.0740131774902344,0.0312059979515638,18.1237813527986,0.068712
260,300.0,0.0730158752441406,0.030796507915646,17.885958230184702,0.06764400000000001
261,300.0,0.0720185729980469,0.0303914987558642,17.650737505336895,0.066814
262,300.0,0.0710176025390625,0.0299935846044357,17.419637410769557,0.0658
263,300.0,0.0700141845703125,0.0295758589850165,17.177031236034594,0.06494
264,300.0,0.06901688232421879,0.0291438101717376,16.926106454274475,0.063756
265,300.0,0.0680036865234375,0.0287449624642212,16.694464170143323,0.062921
266,300.0,0.0670027160644531,0.0283344701697837,16.456058957051237,0.061925
267,300.0,0.0660041870117187,0.0279167083879069,16.213431779928346,0.060983
268,300.0,0.06501422119140621,0.0275006953559767,15.971820239662256,0.060078999999999994
269,300.0,0.0640181335449219,0.0270704076675357,15.721918281833183,0.058991999999999996
270,300.0,0.0630159484863281,0.0266525169906978,15.479216245252308,0.058138
271,300.0,0.0620149780273437,0.026233402202392,15.23580327070912,0.057107000000000005
272,300.0,0.0610164489746094,0.0258114838849517,14.990762065941448,0.055969000000000005
273,300.0,0.060015478515625,0.0253825625635864,14.741653665112736,0.055116
274,300.0,0.0590169494628906,0.0249643996618514,14.498793526088814,0.054099
275,300.0,0.058012310791015605,0.0245405360764051,14.252622550945974,0.053233
276,300.0,0.0570198974609375,0.0241200685805597,14.008423952571109,0.052249000000000004
277,300.0,0.0560152587890625,0.0236849591914494,13.755721653320023,0.051266
278,300.0,0.055014288330078105,0.0232502455016062,13.503249167805691,0.05033
279,300.0,0.054008428955078104,0.0228120377191095,13.248747387430265,0.049406
280,300.0,0.0530050109863281,0.0223739890388783,12.994338010274152,0.048429
281,300.0,0.052002819824218796,0.0219503163591364,12.748277909113,0.047247000000000004
282,300.0,0.0510079620361328,0.0215042270833272,12.48919872468368,0.046564
283,300.0,0.0500094329833984,0.0210747251539685,12.239753119054132,0.045245999999999995
284,300.0,0.049003573608398396,0.0206301129453145,11.981531783882053,0.044326
285,300.0,0.0480087127685547,0.0202046650322314,11.734440664870553,0.043468
286,300.0,0.0470138549804687,0.0197568825605622,11.47437810821895,0.042548
287,300.0,0.046001882934570304,0.0193337960745441,11.228658455932308,0.041388999999999995
288,300.0,0.0450070251464844,0.0188917723811704,10.97194047550124,0.040543
289,300.0,0.0440036102294922,0.0184491517297133,10.714875794484055,0.039478
290,300.0,0.0430063018798828,0.0180076855047582,10.45848157987985,0.038584
291,300.0,0.042006558227539105,0.0175635906477007,10.200560711535719,0.037683999999999995
292,300.0,0.0410043640136719,0.0171235458274326,9.9449920186085,0.036528
293,300.0,0.0400046142578125,0.0166700124672382,9.681589467947518,0.035577
294,300.0,0.0390085327148438,0.0162240710969103,9.422596183882867,0.034756999999999996
295,300.0,0.0380063385009766,0.0157742192955166,9.161331804442842,0.033787
296,300.0,0.037002923583984396,0.0153413022803456,8.909902789448877,0.032719
297,300.0,0.036008065795898395,0.0148832230635811,8.643860101764696,0.031723
298,300.0,0.0350058715820313,0.0144394617177037,8.386132929636155,0.0307
299,300.0,0.0340085662841797,0.0139975824787064,8.129498845241274,0.029799000000000003
300,300.0,0.0330039306640625,0.0135355604683184,7.861166266695009,0.028897000000000003
301,300.0,0.0319992919921875,0.0130865832279549,7.600409813741285,0.027806
302,300.0,0.030997097778320302,0.0126388790714039,7.340392740848321,0.026822000000000002
303,300.0,0.0299997924804687,0.0121768721521092,7.072068926888781,0.025856
304,300.0,0.028990267944335898,0.0117287201909294,6.811791778570774,0.025054
305,300.0,0.0279905181884766,0.01127156184887,6.546283915372402,0.023952
306,300.0,0.0269932159423828,0.0108144745617875,6.280817319396675,0.022974
307,300.0,0.026010577392578102,0.0103611994732406,6.017564767427487,0.021996
308,300.0,0.0250120513916016,0.0099149871765686,5.758414135091816,0.020968999999999998
309,300.0,0.0240049667358398,0.0094590656843904,5.493624608055867,0.020040000000000002
310,300.0,0.023010107421875,0.0089955184751022,5.224406226356322,0.019030000000000002
311,300.0,0.0220079162597656,0.0085440983400018,4.962230991982813,0.018068999999999998
312,300.0,0.0210057235717773,0.0080860807417129,4.696224091001588,0.017011000000000002
313,300.0,0.0200145294189453,0.007634043701711,4.43369057135332,0.016077
314,300.0,0.0190184478759766,0.0071703118096161,4.164364929799005,0.015262999999999999
315,300.0,0.018021142578125,0.0067136354617617,3.899136998605957,0.014115
316,300.0,0.0170213943481445,0.0062529951846925,3.63160690144794,0.013297999999999999
317,300.0,0.0160118682861328,0.0057906895594461,3.3631096054108256,0.0122
318,300.0,0.0150170074462891,0.0053338401623971,3.097781170918026,0.011169
319,300.0,0.014016036987304699,0.0048765014066392,2.832168527272326,0.010311
320,300.0,0.0130126220703125,0.0044130221816809,2.562989629428816,0.009281999999999999
321,300.0,0.0120116500854492,0.0039498531718374,2.2939908979405588,0.0083
322,300.0,0.011010679626464799,0.0034849014830312,2.023956824342994,0.0073560000000000006
323,300.0,0.0100158195495605,0.0030250503906346,1.7568850688946502,0.006351
324,300.0,0.00900996017456055,0.0025678794503816,1.4913698889327958,0.005242
325,300.0,0.008005323028564451,0.0021366325351133,1.2409108325192557,0.004337
326,300.0,0.0070043518066406196,0.0016301896005316,0.9467795239075261,0.003363
327,300.0,0.00600460319519043,0.0011775741430361,0.6839100716542206,0.002539
328,300.0,0.00500118789672852,0.0007171364310666,0.41649762000724816,0.001407
329,300.0,0.00400021705627441,0.0002953345683078,0.17152404964717688,0.000421
330,300.0,0.0030016902923583996,-0.0002176266151409,-0.1263929195754391,-0.000544
331,300.0,0.0020043861389160197,-0.0006733013994005,-0.39103916388793064,-0.0016059999999999998
332,300.0,0.0010083040237426801,-0.0011240263073723,-0.6528106250993422,-0.0024219999999999997
333,300.0,3.66655997931957e-06,-0.0015565047722315,-0.9039849393791825,-0.0035229999999999997
334,300.0,-0.0010021930694580098,-0.0020631427839162,-1.1982295446323847,-0.0044020000000000005
335,300.0,-0.0020031641006469703,-0.002523034853439,-1.4653250987260038,-0.005536
336,300.0,-0.00299924602508545,-0.0029861105139166,-1.7342696148836179,-0.006392
337,300.0,-0.00400266151428223,-0.0034495117049686,-2.0034031922903943,-0.0074069999999999995
338,300.0,-0.00500974311828613,-0.0039081384393005,-2.269763866558235,-0.008343999999999999
339,300.0,-0.00600460319519043,-0.0043669418643159,-2.5362271590253025,-0.009347
340,300.0,-0.00700312957763672,-0.0048316305953867,-2.8061085123506673,-0.010329000000000001
341,300.0,-0.00800654449462891,-0.0052928575100053,-3.0739793161476827,-0.011367
342,300.0,-0.00900384902954102,-0.0057528370953674,-3.3411256975834958,-0.012237999999999999
343,300.0,-0.0100048202514648,-0.0062109786840643,-3.6072046095623485,-0.013312000000000001
344,300.0,-0.011008235168457,-0.0066692919458699,-3.8733832256394667,-0.014255
345,300.0,-0.0120128723144531,-0.0071307998387179,-4.141417215629164,-0.015158000000000001
346,300.0,-0.0130052886962891,-0.0075762129186664,-4.400103679852901,-0.016259
347,300.0,-0.013990370178222699,-0.0080348545941273,-4.666473031611383,-0.017163
348,300.0,-0.014992564392089801,-0.0084924487592345,-4.932234011586827,-0.018207
349,300.0,-0.0159947570800781,-0.0089491352782373,-5.197467849967012,-0.019097
350,300.0,-0.0169920608520508,-0.0094053440539336,-5.462424225173508,-0.019944999999999997
351,300.0,-0.017991809082031303,-0.0098627580503248,-5.728080566982263,-0.021192
352,300.0,-0.0189915588378906,-0.0103217615944962,-5.9946600844081805,-0.022241999999999998
353,300.0,-0.0199974182128906,-0.0107761773549653,-6.258575114422306,-0.023115
354,300.0,-0.0209996109008789,-0.0112286371949194,-6.5213541873101,-0.024061000000000003
355,300.0,-0.0219981384277344,-0.0116805639568803,-6.783823659812491,-0.025062
356,300.0,-0.0230027755737305,-0.0121350731337506,-7.047792944089938,-0.026063
357,300.0,-0.023987858581543,-0.0125542208321914,-7.291225032141112,-0.027022000000000004
358,300.0,-0.0249924957275391,-0.0130521032234111,-7.58038455884108,-0.027874
359,300.0,-0.025998355102539103,-0.0135017626388897,-7.841537204624451,-0.029024
360,300.0,-0.0269981048583984,-0.0139539819442346,-8.104176580115878,-0.030014
361,300.0,-0.0279978515625,-0.0143997774719915,-8.36308516191038,-0.030907
362,300.0,-0.028996380615234397,-0.0148486184940974,-8.62376250219093,-0.031749
363,300.0,-0.029998571777343802,-0.0152933333640608,-8.882043460872818,-0.032815
364,300.0,-0.030997097778320302,-0.0157326825579218,-9.137208148745462,-0.033944999999999996
365,300.0,-0.0319992919921875,-0.0161912093736472,-9.403510792407133,-0.034976
366,300.0,-0.032994152832031304,-0.0166332523157688,-9.66023995210248,-0.035703
367,300.0,-0.0340012329101562,-0.0170778270001272,-9.918439493960017,-0.036894
368,300.0,-0.0350022064208984,-0.0175224352861042,-10.176658550924541,-0.037771
369,300.0,-0.0359995086669922,-0.0179666174989235,-10.434630153641251,-0.03868
370,300.0,-0.0370004791259766,-0.018410617629141,-10.692496006647014,-0.039602
371,300.0,-0.0380014495849609,-0.018854153074006,-10.950091980261654,-0.040623
372,300.0,-0.0390073089599609,-0.0192875873829092,-11.20182142847721,-0.041568
373,300.0,-0.0400033935546875,-0.0197169702468196,-11.451197883421205,-0.042594
374,300.0,-0.0410006927490234,-0.0201456675488672,-11.700176178584364,-0.043788
375,300.0,-0.0420053314208984,-0.020592285900494,-11.959562639020437,-0.044545999999999995
376,300.0,-0.043003860473632805,-0.0210384372369891,-12.218677866979068,-0.04565
377,300.0,-0.04400849609375,-0.0214655573671694,-12.46674017419263,-0.046624
378,300.0,-0.045004580688476604,-0.021910964131397,-12.725422970379702,-0.047314
379,300.0,-0.046010440063476606,-0.0223440861643373,-12.976971055343165,-0.04866
380,300.0,-0.0470040740966797,-0.0227777240381145,-13.228818729717464,-0.049477999999999994
381,300.0,-0.0480050476074219,-0.0232041381637521,-13.476471004475542,-0.050335000000000005
382,300.0,-0.0490121276855469,-0.0236238136483756,-13.720209619540883,-0.05134
383,300.0,-0.0500069915771484,-0.0240627890263387,-13.975157203073191,-0.05235
384,300.0,-0.0510030700683594,-0.0244887074313803,-14.222521573829356,-0.053263
385,300.0,-0.052007708740234394,-0.0249103801438971,-14.467420136469713,-0.054692
386,300.0,-0.053009899902343796,-0.0253502059451646,-14.722861627809431,-0.055183
387,300.0,-0.0540108703613281,-0.0257740746177999,-14.969035557483684,-0.056405
388,300.0,-0.0550069580078125,-0.0261917370356081,-15.211605026064248,-0.057257
389,300.0,-0.056010369873046896,-0.0266148303682205,-15.457328654707561,-0.05828099999999999
390,300.0,-0.0570137878417969,-0.0270355965290511,-15.701700711367526,-0.059182000000000005
391,300.0,-0.058007421875,-0.0274601052491889,-15.948246367048066,-0.060167
392,300.0,-0.0590071716308594,-0.0278773688005336,-16.190584182451424,-0.061350999999999996
393,300.0,-0.06000814208984379,-0.0282919135224824,-16.431342959440965,-0.062252999999999996
394,300.0,-0.06100911865234371,-0.0287048855842501,-16.671188368772512,-0.063181
395,300.0,-0.0620113098144531,-0.0291242466067596,-16.914744350915598,-0.064198
396,300.0,-0.0630110534667969,-0.0295366270587187,-17.154246165825526,-0.065256
397,300.0,-0.06401691284179689,-0.0299432892810127,-17.390426954298928,-0.06623
398,300.0,-0.0650105529785156,-0.0303595967253012,-17.632209483014663,-0.067231
399,300.0,-0.0660115234375,-0.0307734236123611,-17.87255135673471,-0.068012
400,300.0,-0.0670173828125,-0.0311889155639726,-18.11386026461013,-0.068899
401,300.0,-0.0680024658203125,-0.0315884267778731,-18.345887899168154,-0.070575
402,300.0,-0.0689948791503906,-0.0319796064067997,-18.57307672598724,-0.071025
403,300.0,-0.0699921875,-0.0323724113804673,-18.801209518538634,-0.072064
404,300.0,-0.070996826171875,-0.0327736354534728,-19.03423194531434,-0.073041
405,300.0,-0.0719953491210937,-0.0331364795520758,-19.244964097461533,-0.07375599999999999
406,300.0,-0.0729963256835938,-0.0335293716707388,-19.473147501976857,-0.074656
407,300.0,-0.0739997314453125,-0.0339323583795297,-19.70719363020985,-0.076248
408,300.0,-0.07499948120117189,-0.0343423171633345,-19.945288991648695,-0.076899
409,300.0,-0.0760004577636719,-0.0347389246610159,-20.17563020944968,-0.07770099999999999
410,300.0,-0.0770063171386719,-0.0351367062952259,-20.40665334082881,-0.07899500000000001
411,300.0,-0.0780036193847656,-0.0355116494179555,-20.624412349421778,-0.07977999999999999
412,300.0,-0.0790106994628906,-0.0359183309692708,-20.860604363780546,-0.080272
413,300.0,-0.0800080078125,-0.0363077011141617,-21.086742280672787,-0.081191
414,300.0,-0.100026202392578,-0.043770334822339,-25.420881565465386,-0.10113
415,300.0,-0.149983081054687,-0.0596042967057037,-34.61691059706597,-0.149307
416,300.0,-0.200016955566406,-0.0717593670069178,-41.676317471636395,-0.197536
417,300.0,-0.250041040039062,-0.080808699100865,-46.93197750577875,-0.245844
418,300.0,-0.300023608398438,-0.0875531728495198,-50.84902472695836,-0.29368099999999997
419,300.0,-0.350030590820313,-0.0926619675321624,-53.81610425917741,-0.341963
420,300.0,-0.400031494140625,-0.0965819554174987,-56.09275003252286,-0.39012199999999997
421,300.0,-0.450043359375,-0.0996564353811822,-57.87834274844392,-0.43834300000000004
422,300.0,-0.500019775390625,-0.102113657451518,-59.30544517943045,-0.48658199999999996
423,300.0,-0.550029248046875,-0.104131499614185,-60.477365084616565,-0.5347810000000001
424,300.0,-0.60002158203125,-0.105819070972701,-61.45747071579881,-0.5830270000000001
425,300.0,-0.65003466796875,-0.107232019795208,-62.27808140613976,-0.631245
426,300.0,-0.7000220703125,-0.108437477007937,-62.97818537293374,-0.679566
427,300.0,-0.750041259765625,-0.109484979566336,-63.58655262862566,-0.727866
428,300.0,-0.80003974609375,-0.110403806978289,-64.1201880900213,-0.776219
429,300.0,-0.8500369140625,-0.111199014844614,-64.58202794278516,-0.8245950000000001
430,300.0,-0.9000390625,-0.111894900496481,-64.9861835612199,-0.872919
431,300.0,-0.95001669921875,-0.112515542288536,-65.34663914271013,-0.92153
432,300.0,-1.0000310546875,-0.113038303703637,-65.6502478784947,-0.9697209999999999
433,300.0,-1.50004951171875,-0.116665604403756,-67.75690714610884,-1.452515
434,300.0,-2.0000205078125,-0.118531971434998,-68.84085350958692,-1.935352
435,300.0,-2.50003046875,-0.119699692399919,-69.51904106449723,-2.41863
436,300.0,-3.000046484375,-0.12051675896507,-69.99357598565129,-2.9020770000000002
437,300.0,-3.50004296875,-0.121112022830804,-70.3392926061077,-3.3857459999999997
438,300.0,-4.000025,-0.121601106749469,-70.62334216667016,-3.868635
439,300.0,-4.500025390625,-0.121996414368657,-70.85292844262835,-4.352024
440,300.0,-5.000026953125,-0.122341622917928,-71.05341824198729,-4.8349839999999995
441,300.0,-5.500026953125,-0.122638819537258,-71.22602373135149,-5.3171230000000005
442,300.0,-6.000037890625,-0.122916889226892,-71.38752070586227,-5.8011669999999995
443,300.0,-6.500043359375,-0.123154362756653,-71.52544029225544,-6.284162
444,300.0,-7.00004609375,-0.123389063833191,-71.66174969665403,-6.7672490000000005
